Repository: FinMetal-create/R-D-alloys

# R-D-alloys

A physical-metallurgy knowledge base for alloy R&D, aimed at designing alloys with the best achievable
combination of properties. The current focus is lean Al–Mn (3xxx) and 1xxx alloys processed into
impact-extrusion slugs for aerosol cans.

Built on 2026-10-12 from the user's Google Drive literature library (79 unique sources), their own R&D files,
and online research. Each chapter cites its sources (Drive links, URLs or DOIs) and marks inferences and
general knowledge explicitly.

## Start here

- [`knowledge/00-alloy-design-framework.md`](knowledge/00-alloy-design-framework.md) is the synthesis.
  It covers requirements, a mechanism map per process stage, the element playbook, quantitative rules of
  thumb with evidence grades, an assessment of the in-house alloys and models, ranked development
  hypotheses, and a calibration plan.
- [`CLAUDE.md`](CLAUDE.md) gives the working rules for AI-assisted work in this repo.

## Chapters

| # | Chapter | Basis |
|---|---|---|
| 01 | [Solidification and DC casting](knowledge/01-solidification-and-dc-casting.md) | Drive (Eskin) |
| 02 | [Intermetallics, phase diagrams, casting defects](knowledge/02-intermetallics-phase-diagrams-and-casting-defects.md) | Drive |
| 03 | [Recovery, recrystallisation, grain growth](knowledge/03-recovery-recrystallization-grain-growth.md) | Drive (Humphreys & Hatherly and others) |
| 04 | [Precipitation, dispersoids, alloying elements](knowledge/04-precipitation-dispersoids-and-alloying-elements.md) | Drive |
| 05 | [Aluminium alloy systems and tempers](knowledge/05-aluminium-alloy-systems-and-tempers.md) | Drive (Polmear, Davis, Kaufman) |
| 06 | [Aluminium properties, processing, applications](knowledge/06-aluminium-properties-processing-and-applications.md) | Drive (Totten, Ryen, TALAT) |
| 07 | [Thermomechanical processing: rolling, extrusion](knowledge/07-thermomechanical-processing-rolling-extrusion.md) | Drive |
| 08 | [Other alloy families and transferable principles](knowledge/08-other-alloy-families-and-general-principles.md) | Drive |
| 09 | [In-house R&D data](knowledge/09-in-house-rd-data.md) | User's own files |
| 10 | [Impact extrusion and slug metallurgy](knowledge/10-impact-extrusion-and-slug-metallurgy.md) | Drive (Sillekens, Ryen) |
| 11 | [Aerosol-can slugs: industry and specifications](knowledge/11-web-aerosol-can-slugs-industry-and-specs.md) | Web (snippet level) |
| 12 | [3xxx homogenisation, dispersoids, recrystallisation](knowledge/12-web-3xxx-homogenisation-dispersoids-recrystallisation.md) | Web (abstract level) |
| 13 | [Model-ready data: constitutive, diffusion, resistivity](knowledge/13-web-model-ready-data-constitutive-diffusion-resistivity.md) | Web (partial) |
| 14 | [MgO oxidation during annealing](knowledge/14-web-annealing-oxidation-mgo.md) | Web (abstract level) |
| 15 | [Continuous casting of strip](knowledge/15-web-continuous-casting-of-strip.md) | Web (abstract level) |
| 16 | [Recycling, CBAM, sustainable alloy design](knowledge/16-web-recycling-cbam-sustainable-alloy-design.md) | Web (snippet level) |
| 17 | [Standards: compositions and properties](knowledge/17-web-standards-compositions-and-properties.md) | Web (partial) |
| 18 | [Computational alloy-design tools](knowledge/18-web-computational-alloy-design-tools.md) | Web |
| 19 | [Process innovation for rotary-cast slugs](knowledge/19-process-innovation-rotary-cast-slugs.md) | Synthesis + kinetic estimates |
| T11 | [Trial record: T11 (first plant trial alloy)](knowledge/trials/T11.md) | Trial plan + assessment |
| — | [Source catalogue](knowledge/sources/catalog.md) | Drive inventory (S-001…S-079, W-01…W-24) |

## Known limitations

- **Web chapters (11–18)** were written while the environment's network policy blocked publisher sites, so
  they rest on abstracts and search snippets. Each chapter lists the documents to fetch to verify its claims.
- **Large Drive books.** The Drive connector downloads PDFs only up to ≈ 6 MB. The key large books were re-uploaded
  as split parts and are now read in full: Handbook of Aluminum, Humphreys & Hatherly, Polmear, Sheppard,
  *Rolling Aluminum*, Lalpoor. Maggs, Ryen and a few others are still pending (see
  `knowledge/sources/catalog.md`). Each chapter's coverage table records what was read.
- The `microstructure-sim` code stored in Drive is intentionally not part of this repository.

File: knowledge/customer-feedback/2026-09-discs-deep-drawing-earing.md
# Customer feedback: 3.4 mm deep-drawing discs, AlMn1 recycled alloy (Sept 2026)

**Product:** discs Ø280–350 mm × 3.4 mm, deep drawn into frying pans (Ø22–28) and pots (Ø18–20); some discs are
coated before forming, some after.
**Alloy delivered:** the recycled AlMn1 alloy (Mn 1.0–1.5, Fe ≤ 0.9, Cu ≤ 0.2, Mg ≤ 0.1 datasheet; ≥ 98 % scrap).
**Sources:** customer presentation "TALUM SEPT 26" (8 pages, 2026-09-16) and the in-house note
"Tefal_redukcije_kv.171" (rolling schedules of two casts). Both shared by the user on 2026-10-14. Values are
reproduced as received. The analysis in §4 is inference from the cited chapters.

## 1. Customer test results

| Delivery | Disc | Rm (MPa) | Rp0.2 (MPa) | A50 (%) | Grain | Earing | Ear position | Forming result |
|---|---|---|---|---|---|---|---|---|
| 1st | 280 × 3.4 | 109 | 49 | 28 | OK | 4.2 % | 45° | Frypan Ø24 OK |
| 1st | 310 × 3.4 | 99 | 36 | 30 | **not OK** | **8.1 %** | 45° | Pot Ø20 **orange peel**; Frypan Ø24 OK (to be confirmed) |
| 1st | 320 × 3.4 | 97 | 34 | 28 | **not OK** | **8.4 %** | 45° | Frypan Ø28 OK, homologated |
| 2nd | 295 × 3.4 | 108 | 47 | 28 | ?? | **5.3–5.5 %** | – | **orange peel on cups** |
| 2nd | 310 × 3.4 | 105 | 42 | 30 | ?? | **5.5 %** | – | – |
| 2nd | 350 × 3.4 | to be measured | | | | | | |

- The customer colour-coded 4.2 % as acceptable and 5.3 % and above as rejects, so the working limit appears to be
  about 4–5 %. The written limit is not in the report.
- **Microstructure (customer, Barker anodising, polarised light):**
  - 1st delivery: **elongated, pancake-shaped grains** in all three discs. The 310 and 320 discs are coarser.
  - 2nd delivery: cross-sections show **"significant heterogeneity between centre and surface"**. The customer
    marks the near-surface layers "not OK" and the mid-thickness "OK".
- **Surface:** scratches and black stains on the 2nd delivery, both still visible after mechanical brushing.
- **Customer requests:**
  - guarantees on grain size, anisotropy, scratches and black stains ("defects we don't have with other
    suppliers");
  - clearly defined chemistry limits;
  - wooden cover plates on the packaging.

## 2. Chemistry: delivered vs customer limits (wt %)

| | Si | Fe | Cu | Mn | Mg | Ti | Zn | Zr | V | Ga |
|---|---|---|---|---|---|---|---|---|---|---|
| **Customer min** | 0.15 | 0.35 | – | 0.50 | – | 0.020 | – | | | |
| **Customer max** | 0.20 | 0.40 | 0.04 | 0.60 | 0.05 | 0.030 | 0.050 | | | |
| 1st delivery (customer analysis, 3 discs) | 0.166–0.181 | 0.56–0.58 | 0.053–0.06 | 1.01–1.03 | 0.002–0.005 | 0.024–0.026 | < 0.001–0.008 | 0.003 | | |
| 2nd delivery 310 / 295 (customer) | 0.19 / 0.17 | 0.51 / 0.55 | 0.06 / 0.07 | 1.00 / 1.10 | 0.006 / 0.01 | 0.02 | 0.008 / 0.012 | | | |
| Cast 21592, OT1, 29.1.2026 (in-house) | 0.164 | 0.514 | 0.0545 | 1.050 | 0.0007 | 0.026 | 0.0040 | | 0.0092 | 0.0149 |
| Cast 23321, OT3, "3.6.2027" as written (in-house) | 0.165 | 0.517 | 0.0513 | 1.070 | 0.0038 | 0.0288 | 0.0194 | | 0.0109 | 0.0143 |

- **Fe, Cu and Mn are above the customer limits in every delivery.** Mn is about twice the customer maximum.
- The customer window lies inside **EN AW-3207 (AlMn0,6)**: Si ≤ 0.30, Fe ≤ 0.45, Cu ≤ 0.10, Mn 0.40–0.8,
  Mg ≤ 0.10, Zn ≤ 0.10 [ch17 §2, W17-07/W17-10]. In effect, the customer specifies a tightened 3207.

## 3. Rolling schedules (in-house note)

| Cast | Route | Hot band | Cold steps | Final | Cold reduction |
|---|---|---|---|---|---|
| 21592 (OT1) | "re-rolling to final thickness" | 7.0 mm | 7.0 → 4.5 mm (35.7 %), then 4.5 → 3.4 mm, **no anneal in between** (user, 2026-10-14) | 3.4 mm | **51.4 %** (ε 0.72, derived) |
| 23321 (OT3) | "direct casting to final thickness" | 6.0 mm | 6.0 → 3.4 mm | 3.4 mm | **43.3 %** (ε 0.57, derived) |

- The hot reduction is 22 → 6–7 mm, i.e. 68–73 %.
- **Open questions:**
  - Which coils and anneal loads went into which delivery?
  - Which final anneal was used: furnace type, heating rate, temperature and time?
  - The OT3 date "3.6.2027" is probably 3.6.2026.

## 4. Assessment (inference)

1. **The 45° ears and pancake grains have the signature of Mn precipitating during the final anneal.**
   - At 1.0–1.1 % Mn with no homogenisation, the rotary-cast and quenched strip carries a large Mn
     supersaturation [ch19 §1.3].
   - During a slow (batch) heat-up, dispersoids precipitate on the deformed structure before RX. The result is
     coarse, elongated grains and textures that keep rolling-type and P components [ch03 §5.2; ch15 W15-28/W15-29].
   - Precipitation during annealing "weakens cube and strengthens R" [ch03 §8.2, HBAL03 p.235].
   - Rolling-type components (Brass, Copper, S) give **four ears at 45°**; cube gives 0/90° [ch03 §8.3, HH Tab.15.2].
   - Mechanical fibring from elongated grains adds to the anisotropy [ch03 §8.4, Pol06 p.40].
2. **The low-Rp0.2 discs are the bad ones.**
   - Rp0.2 of 34–36 MPa goes with "grain not OK" and 8 % earing; 42–49 MPa with 4–5.5 %. This fits coarser grains
     (Hall–Petch, R16) and possibly less Mn left in solution.
   - The discs share one chemistry, so the scatter points to **coil-to-coil or load-position differences in heating
     rate** during a batch anneal. Heating rate decides whether precipitation or RX wins [ch03 §5.2] (to be
     confirmed with load records).
3. **The surface-to-centre heterogeneity matches the rotary-cast solidification gradient.**
   - The chilled surface has finer constituents and higher supersaturation. Its particles are mostly below the PSN
     critical size (≈ 3.3–4.5 µm at 40–50 % cold reduction [ch03 §3]), so it recrystallises with few nuclei and
     coarser grains.
   - The slower-cooled centre has coarser constituents (more PSN), so its grains are finer.
   - Coarse surface grains cause **orange peel** [ch05 §4.11, K p.210].
   - High-temperature homogenisation of twin-roll-cast 3105 reduced the surface-to-centre particle gradient, and
     cyclic homogenisation up to 620 °C gave a uniform fine grain structure through the thickness [ch15, W15-11].
4. **The cold reduction is low.**
   - 43 % (OT3, ε 0.57) and 51 % (OT1, ε 0.72; no intermediate anneal, user 2026-10-14).
   - The in-house CRM tables ask for ε ≥ 0.85 (≥ 57 %) for 3207 and ε ≥ 0.95 (≥ 61 %) for 3003 [ch09 §5].
   - Low cold strain gives few nuclei, coarse grains and more scatter.
5. **Cold reduction alone does not explain the scatter.** The three 1st-delivery discs probably come from one
   route, yet earing ranges from 4.2 % to 8.4 %. If the 1st delivery is cast 21592 (51 %) and the 2nd is cast
   23321 (43 %), the higher reduction did *not* give lower earing (8.1–8.4 % vs 5.3–5.5 %). Either way, most of
   the variation must come from the final anneal (heating rate by coil and load position) and from Mn in
   solution, not from the reduction. The delivery-to-cast mapping is still to be confirmed.
6. **Why other suppliers don't have the problem (inference).** With the customer chemistry (Mn 0.50–0.60), Mn
   supersaturation is roughly halved. Typical suppliers also use DC ingot with homogenisation or a fast-heating
   anneal. Both remove the precipitation-versus-RX race.

## 5. Actions

| # | Action | Mechanism | Expected effect |
|---|---|---|---|
| 1 | **Make the customer chemistry**: Mn 0.50–0.60, Fe 0.35–0.40, Si 0.15–0.20, Cu ≤ 0.04, Ti 0.020–0.030 (a tight 3207). Re-run the scrap blend: Fe ≤ 0.40 and Cu ≤ 0.04 restrict the scrap types | Half the Mn supersaturation; less concurrent precipitation | Equiaxed grains, more cube, lower 45° earing; meets the contract chemistry |
| 2 | **Cold reduction ≥ 57–60 % before the final anneal**: hot band ≈ 8.0–8.5 mm for 3.4 mm discs (22 → 8.5 is 61 % hot, inside the ≥ 50 % rule). Use the same final reduction for every disc order | More stored energy; PSN critical size ≈ 2.7 µm at 60 % [ch03 §3]; in-house 3207 table [ch09 §5] | Finer and more uniform grain through the thickness; consistent earing |
| 3 | **Final anneal: heat fast.** Use a continuous line or a pre-heated furnace; or, for the AlMn1 alloy, a two-step anneal (450 °C / 5 h + 530 °C / 15 h gave Δr 0.03 vs 0.31 single-step in twin-roll-cast 3003 [ch15, W15-35]). Record the load-centre and outer-wrap thermocouples | RX before precipitation [ch03 §5.2; W15-28] | Fine equiaxed grains, weak R/P components |
| 4 | **If AlMn1 is kept:** hot-band homogenisation at 580–620 °C with slow cooling (ch19 P1) | Removes Mn supersaturation and the surface/centre gradient [W15-11, W15-24] | Equiaxed grains through the thickness |
| 5 | **Per-coil release tests**: EN 1669 cup test (earing % and ear position), grain size at surface and centre (Barker), Rp0.2 with a coarse-grain flag below ≈ 40 MPa (from §1, provisional), chemistry against the customer window | – | The guarantees the customer asked for |
| 6 | **Surface defects** (scratches, black stains): separate investigation, starting with SEM-EDS of the stains, rolling-oil residue and burn-off in the anneal, water carry-over from the cooling bath, interleaving and packaging (general knowledge; not yet in the knowledge base) | – | – |

**Trial to confirm:**
- Cast the customer chemistry and roll 3.4 mm discs from two hot bands, 6.0 mm (43 %) and 8.5 mm (60 %).
- Give each two anneals: the current one and a fast or pre-heated one.
- Measure earing (EN 1669), grain size at the surface and centre, Rp0.2 and Rm.

## 6. Two-step final anneal for AlMn1 discs (if the alloy is kept)

*Recipe and trial proposal (inference). The only literature data point is one twin-roll-cast 3003 study at
abstract level [ch15, W15-35].*

**Evidence.** On cold-rolled TRC 3003, 450 °C / 5 h ("pre-recovery") + 530 °C / 15 h gave fine quasi-equiaxed
grains, a very weak ND-rotated cube and **Δr = 0.03, against 0.31** for a single 530 °C / 15 h step [W15-35].
Δr = (r₀ − 2r₄₅ + r₉₀)/2 is the earing index: the higher Δr, the more earing [ch05 §4.11, TOT p.851–853].

**Mechanism** [ch15 §3, W15-35/W15-36; ch03 §5.2]:
1. **Step 1 (≈ 450 °C, below the RX start of this supersaturated, moderately rolled strip).** Mn precipitates
   while the structure only recovers. Precipitate-free zones form around the coarse constituents, so the
   deformation zones there are free of fine dispersoids.
2. **Step 2 (≈ 530 °C).** The dispersoids coarsen, so Zener drag falls (P_Z ∝ F_V/r, R12). RX then starts by PSN
   in the precipitate-free zones. PSN nuclei are randomly oriented, which weakens the texture.
3. **Why it suits a batch furnace.** The Mn precipitation is finished, everywhere in the load, before RX starts.
   The heating rate of each coil or load position therefore no longer decides the result. That addresses the
   coil-to-coil scatter in §1 (4.2–8.4 % earing).

**Do not reverse the order.** In CC AA3015, high-then-low (599 → 371 °C) gave faster RX but **coarser** grains and
a **stronger** cube [W15-30].

**Limits:**
- It does not fix the surface-to-centre constituent-size gradient of the rotary-cast strip. That needs
  hot-band homogenisation (ch19 P1, [W15-11]).
- Its effect may be smaller at 43–51 % cold reduction than in the thin TRC sheet of [W15-35], because fewer
  particles are large enough for PSN. Combine it with ≈ 60 % cold reduction (§5 action 2).
- The cycle is long (≈ 20 h at temperature plus heat-up). Keep good oil burn-off below ≈ 300 °C so the long cycle
  does not bake in stains (general knowledge; see §1 black stains).

**Choosing the step-1 temperature (derived; user question 2026-10-14).**
- **Rule:** step 1 = the **highest** temperature at which the strip does **not** recrystallise during the furnace
  ramp plus the hold.
  - If step 1 recrystallises the strip, the cycle is just the current single-step anneal with extra time.
  - So step 1 must sit **below the temperature at which the current final anneal recrystallises the strip.**
- **Lower costs a lot of time.** Mn lattice diffusion distance √(Dt) in 5 h, and the hold giving the same distance
  as 450 °C / 5 h (D_Mn(500 °C) = 5×10⁻¹³ cm²/s, Q ≈ 182–227 kJ/mol [ch19 §1.1]):

  | Step 1 | √(Dt) in 5 h | Hold equivalent to 450 °C / 5 h |
  |---|---|---|
  | 450 °C | ≈ 0.3 µm | 5 h |
  | 425 °C | ≈ 0.15–0.2 µm | ≈ 15–19 h |
  | 400 °C | ≈ 0.07–0.12 µm | ≈ 47–83 h |
  | 375 °C | ≈ 0.03–0.06 µm | ≈ 170–400 h |

  Dislocation (pipe) diffusion in the cold-rolled strip makes real precipitation faster than this lattice
  estimate, but the ratios between temperatures hold roughly.
- **Lower also gives finer, denser dispersoids and narrower precipitate-free zones around the constituents.**
  Both weaken the PSN mechanism that step 2 relies on. Low-temperature (≈ 440 °C) precipitation in supersaturated
  TRC strip gave dense fine dispersoids and the slowest softening [W15-25].
- **Screen first.** Hold as-rolled strip for 5 h at 400 / 425 / 450 / 475 °C, heated at a coil-like ramp
  (≈ 30–60 °C/h, to be matched to the plant record). Measure hardness, RX fraction (Barker) and conductivity.
  Choose the highest temperature with 0 % RX. If that is ≤ 400 °C, the two-step route needs very long holds;
  prefer hot-band homogenisation (ch19 P1) or the customer chemistry instead.

**Lab trial** (as-rolled 3.4 mm strip from production, taken before the final anneal):

| Cycle | Step 1 | Step 2 | Purpose |
|---|---|---|---|
| A | current plant cycle | – | Baseline |
| B | 450 °C / 5 h | 530 °C / 15 h | Literature cycle [W15-35] |
| C | 450 °C / 5 h | 530 °C / 4 h | Shorter step 2 |
| D | 420 °C / 5 h | 530 °C / 4 h | Lower step 1 (more margin below RX start) |
| E | 450 °C / 2 h | 530 °C / 4 h | Shorter step 1 |
| F | – | 530 °C / 2 h, pre-heated furnace (fast heating) | Fast single-step reference |

- **Check after step 1** (extra samples pulled out):
  - not recrystallised (Barker, hardness still above the O temper);
  - conductivity up, meaning Mn has precipitated.
- **After the full cycle:**
  - earing (customer's cup test / EN 1669) and r₀, r₄₅, r₉₀ → Δr;
  - grain size at the surface and the centre;
  - Rp0.2, Rm, A50.
- **Plant transfer.** Run the best cycle on one coil, with thermocouples at the coil core and outer wrap. Count
  the step-1 hold from the moment the core reaches temperature.
