Repository: FinMetal-create/R-D-alloys

# R-D-alloys

A physical-metallurgy knowledge base for alloy R&D, aimed at designing alloys with the best achievable
combination of properties. The current focus is lean Al–Mn (3xxx) and 1xxx alloys processed into
impact-extrusion slugs for aerosol cans.

Built on 2026-10-12 from the user's Google Drive literature library (79 unique sources), their own R&D files,
and online research. Each chapter cites its sources (Drive links, URLs or DOIs) and marks inferences and
general knowledge explicitly.

## Start here

- [`knowledge/00-alloy-design-framework.md`](knowledge/00-alloy-design-framework.md) is the synthesis.
  It covers requirements, a mechanism map per process stage, the element playbook, quantitative rules of
  thumb with evidence grades, an assessment of the in-house alloys and models, ranked development
  hypotheses, and a calibration plan.
- [`CLAUDE.md`](CLAUDE.md) gives the working rules for AI-assisted work in this repo.

## Chapters

| # | Chapter | Basis |
|---|---|---|
| 01 | [Solidification and DC casting](knowledge/01-solidification-and-dc-casting.md) | Drive (Eskin) |
| 02 | [Intermetallics, phase diagrams, casting defects](knowledge/02-intermetallics-phase-diagrams-and-casting-defects.md) | Drive |
| 03 | [Recovery, recrystallisation, grain growth](knowledge/03-recovery-recrystallization-grain-growth.md) | Drive (Humphreys & Hatherly and others) |
| 04 | [Precipitation, dispersoids, alloying elements](knowledge/04-precipitation-dispersoids-and-alloying-elements.md) | Drive |
| 05 | [Aluminium alloy systems and tempers](knowledge/05-aluminium-alloy-systems-and-tempers.md) | Drive (Polmear, Davis, Kaufman) |
| 06 | [Aluminium properties, processing, applications](knowledge/06-aluminium-properties-processing-and-applications.md) | Drive (Totten, Ryen, TALAT) |
| 07 | [Thermomechanical processing: rolling, extrusion](knowledge/07-thermomechanical-processing-rolling-extrusion.md) | Drive |
| 08 | [Other alloy families and transferable principles](knowledge/08-other-alloy-families-and-general-principles.md) | Drive |
| 09 | [In-house R&D data](knowledge/09-in-house-rd-data.md) | User's own files |
| 10 | [Impact extrusion and slug metallurgy](knowledge/10-impact-extrusion-and-slug-metallurgy.md) | Drive (Sillekens, Ryen) |
| 11 | [Aerosol-can slugs: industry and specifications](knowledge/11-web-aerosol-can-slugs-industry-and-specs.md) | Web (snippet level) |
| 12 | [3xxx homogenisation, dispersoids, recrystallisation](knowledge/12-web-3xxx-homogenisation-dispersoids-recrystallisation.md) | Web (abstract level) |
| 13 | [Model-ready data: constitutive, diffusion, resistivity](knowledge/13-web-model-ready-data-constitutive-diffusion-resistivity.md) | Web (partial) |
| 14 | [MgO oxidation during annealing](knowledge/14-web-annealing-oxidation-mgo.md) | Web (abstract level) |
| 15 | [Continuous casting of strip](knowledge/15-web-continuous-casting-of-strip.md) | Web (abstract level) |
| 16 | [Recycling, CBAM, sustainable alloy design](knowledge/16-web-recycling-cbam-sustainable-alloy-design.md) | Web (snippet level) |
| 17 | [Standards: compositions and properties](knowledge/17-web-standards-compositions-and-properties.md) | Web (partial) |
| 18 | [Computational alloy-design tools](knowledge/18-web-computational-alloy-design-tools.md) | Web |
| 19 | [Process innovation for rotary-cast slugs](knowledge/19-process-innovation-rotary-cast-slugs.md) | Synthesis + kinetic estimates |
| T11 | [Trial record: T11 (first plant trial alloy)](knowledge/trials/T11.md) | Trial plan + assessment |
| — | [Source catalogue](knowledge/sources/catalog.md) | Drive inventory (S-001…S-079, W-01…W-24) |

## Known limitations

- **Web chapters (11–18)** were written while the environment's network policy blocked publisher sites, so
  they rest on abstracts and search snippets. Each chapter lists the documents to fetch to verify its claims.
- **Large Drive books.** The Drive connector downloads PDFs only up to ≈ 6 MB. The key large books were re-uploaded
  as split parts and are now read in full: Handbook of Aluminum, Humphreys & Hatherly, Polmear, Sheppard,
  *Rolling Aluminum*, Lalpoor. Maggs, Ryen and a few others are still pending (see
  `knowledge/sources/catalog.md`). Each chapter's coverage table records what was read.
- The `microstructure-sim` code stored in Drive is intentionally not part of this repository.

File: knowledge/trials/T11.md
# Trial alloy T11: first plant trial

**Status:** planned (composition from the user's alloy-design session "Aerosol can alloy composition", shared
2026-10-12). All property values below are model estimates or inferences; none is plant-tested yet.

## 1. Composition (wt %)

| Group | Si | Fe | Mn | Mg | Cu | Ti | Zn | Cr |
|---|---|---|---|---|---|---|---|---|
| T11 (target) | 0.38 | 0.52 | 0.14 | 0.26 | 0.038 | 0.043 | 0.034 | 0.011 |
| min | 0.37 | 0.51 | 0.13 | 0.24 | – | – | – | – |
| max | 0.39 | 0.53 | 0.15 | 0.28 | 0.042 | 0.050 | 0.050 | 0.030 |

**Charge per 10 t of metal (from the other session):** 3,110 kg T11S scrap (weigh in ≈ 3,460 kg for melt loss);
6,802 kg 1xxx scrap; 28 kg Al-75Fe; 51 kg Al-20Mn; 10 kg AlTi5B1. Reported as ≈ €8/t cheaper than the 24 %
recipe.

**Claims from the other session, not verifiable from this knowledge base:**
- "Mg ≤ 0.30 is the limit for air annealing." No such threshold appears in ch09 or ch14. Ch14 shows Mg segregates
  and forms Mg-rich oxide even at 0.05–0.1 % Mg. Ask that session for its source.
- "Cu must stay < 0.04 because of a Ball patent." Not in ch11 or ch16; the claim-1 window captured there
  (US 12,385,112) lists no Cu. Verify the patent text.
- Predicted slug hardness: ≈ 30 HB annealed in air, ≈ 29 HB in N₂.

**Route:** rotary strip caster → 22 mm strip → in-line hot rolling ≥ 50 % → cooling bath (quench) → cold
rolling 30–50 % → slugs → anneal (air or N₂) → impact extrusion → 220 °C / 10 min bake.

## 2. Assessment against the knowledge base

*Assessment = inference from the cited chapters. Ratios are derived.*

### 2.1 What T11 is, metallurgically
- **Not a 3102/3207-type Al–Mn alloy.** With Mn 0.14, Mg 0.26 and Si 0.38, it behaves like a
  **Mg-bearing, Fe-rich 1xxx/8xxx base with lean-6xxx (Mg–Si) character**.
- **Registered windows:**
  - 3102 lists no Mg limit, so Mg counts as an "other" at ≤ 0.05, and 0.26 is outside (convention unverified).
  - 3207 needs Mn 0.40–0.8 and Mg ≤ 0.10. 3207A needs Mn ≥ 0.30. [ch17]
  - So T11 would sell under a customer- or own-specification, not under 3102/3207. Check what the can customers
    require.
- **Patents:** T11 sits **outside** the captured Ball US 12,385,112 claim-1 window on Si, Fe, Mn and Mg
  (window: Si 0.10–0.18, Fe 0.25–0.44, Mn 0.18–0.61, Mg 0.05–0.17) [ch16 §1.5]. It is also outside Talum
  EP 3075875 (Zr-bearing, Mg < 0.01) [ch11 §1.1]. Both are snippet-level; confirm with full claims.

### 2.2 Strengths of the design
1. **It sidesteps the rotary-caster Mn problem.** With Mn only 0.14, there is little Mn supersaturation, so
   there is little risk of precipitation before RX, slow RX or pancake grains in strip that is not homogenised
   [ch19 §1; ch03 §5; ch15 §3].
   - Expect easy, fast recrystallisation.
   - The roughly 1.5–2 vol % Fe-rich constituents act as PSN sites, giving fine grains [ch03 §3].
   - A lower or shorter anneal is possible, which means less MgO.
2. **Strength comes mainly from Mg, the most efficient lever per unit of press force** [ch10 §8].
   - Expect about +13 MPa UTS (≈ +3–4 HB) from 0.26 Mg in solid solution (ΔUTS ≈ 50 MPa per wt % [ch05 §6];
     HB ≈ UTS/3.6 [ch10 §4.1]).
   - That puts a ≈ 1100-type base (23 HB) at ≈ 27–30 HB, consistent with the other session's ≈ 30 HB.
3. **Possible bake strengthening.**
   - Mg and Si in solution can strain-age or cluster in the heavily worked wall during 220 °C / 10 min, since
     Mg and Si diffuse ≈ 30–45 nm [ch19 §1.1, P6].
   - That could reduce or even reverse cure softening [ch11 §1.2] (hypothesis).
4. **High scrap share at low cost**, with Fe tolerated rather than diluted [ch16 §5].

### 2.3 Risks to check in the trial
1. **Fe-phase type: risk of β-AlFeSi platelets ("needles").**
   - Fe:Si = 0.52/0.38 ≈ 1.4. This is above the free-Si limit (> 1, R2), but well below the "Fe/Si well above
     2" recommended to avoid β [ch16 §5 #4; ch02 §9].
   - Mn:Fe ≈ 0.27 is low, so little Mn is available to convert Fe phases to compact α-Al(Fe,Mn)Si. Mn and
     ≈ 0.3 % Mn/Cu stabilise the cubic α phase [ch02 §9].
   - β is non-spheroidising and hard [ch02 §9]. Coarse Fe constituents nucleate hidden damage at the can's
     base corner and cause die wear [ch10 §5, R23].
   - Fast rotary-caster cooling helps by giving finer, often metastable phases [ch02 §3].
   - **Measure the Fe-phase type and size in the cast strip (surface and centre).**
2. **Lean-6xxx behaviour (Mg + Si).**
   - Mg 0.26 needs ≈ 0.15 Si for Mg₂Si. After the Fe phases take ≈ 0.13–0.26 Si, roughly 0.1–0.25 Si stays
     available. So T11 has **≈ 0.3–0.4 wt % Mg₂Si potential (derived)**.
   - Consequences:
     - (a) **Slug hardness depends on cooling after the anneal.** Slow furnace cooling precipitates coarse
       Mg₂Si (softer, stable). Faster cooling keeps Mg and Si in solution (harder, bake-responsive).
     - (b) **Slugs with Mg and Si in solution may harden during storage** (natural ageing / clustering
       [ch04 §6]). Press force could then drift with slug age.
3. **Castability on the rotary caster.**
   - Mg + Si widen the freezing range compared with 1xxx.
   - 6xxx-type alloys are more hot-tear sensitive. The hot-tear maximum is reported at 0.3–0.4 % Fe in 6063
     [ch01 §11].
   - Watch for cracks and centreline segregation (Fe-rich) [ch15].
4. **MgO in air annealing.**
   - Mg 0.26 is about 2× the Mg in the in-house 3102/3207 models [ch09 §10].
   - The literature shows Mg-rich oxide forms above ≈ 337–400 °C, and Mg segregates to the surface even at
     low Mg [ch14].
   - The air vs N₂ comparison in this trial is therefore important. Low anneal temperatures (enabled by the low
     Mn) help.

### 2.4 Effects of the actual line (hot rolling ≥ 50 % → quench → cold 30–50 %) [ch19 §1.3]
- **Quench after hot rolling.** Mg and Si (and the little Mn) stay in solution in the hot band.
  - The hot band can **natural-age** during storage before cold rolling [ch04 §6]. Note the storage time.
  - During slow heating in the slug anneal, Mg₂Si can precipitate on the cold-worked structure before RX. At
    0.26 Mg the fraction is small, so the effect should be minor, but watch grain shape.
- **Low cold strain (ε ≈ 0.36–0.69).** With little Mn pinning, T11 should still recrystallise readily. But
  fewer nuclei mean **coarser and more variable grains** than the in-house CRM tables assume (ε ≥ 0.80)
  [ch19 §1.3; ch09 §5].
  - The split is flexible (user), so for the trial set the hot-band gauge to give **ε_cold ≈ 0.85–0.90**: e.g.
    6.1 mm slug ← 14.3–15.0 mm hot band; 7.4 mm ← 17.3–18.2 mm [ch19 P10 table]. If possible, run one coil at
    the current split for comparison.
  - Measure grain size and its scatter, including the surface vs centre of the slug.

## 3. What to measure (minimum set)

| Stage | Measurement | Why |
|---|---|---|
| Cast strip 22 mm and quenched hot band | Metallography of Fe phases (β needles vs α script), surface/centre; cracks; conductivity; hot-band HB vs storage days | Risks 1 and 3; §2.4 |
| After cold rolling | Conductivity | Solute state baseline |
| Slug anneal | Air vs N₂ (as planned) × 2 cooling rates (furnace-slow vs faster) | Risk 2a, risk 4 |
| Slugs | HB at day 0, 1, 7, 30; grain size and RX fraction; oxide (colour/abrasion, XPS on a subset) | Risk 2b, grain target 20–100 µm |
| Wall simulation | Strip cold rolled to ε ≥ 2, then 220 °C / 10 min: HV before/after | Bake response (2.2 #3) |
| Extrusion | Press force vs slug HB and age; base-corner inspection after extrusion and necking | Risks 1, 2b |
| Cans | Burst / deformation pressure after bake vs current alloy at the same wall | The real strength target |
| Control | Run the current production alloy through the same steps | Baseline |

**Optional sister cast,** if a second melt is possible: same as T11 but Si ≈ 0.25 (Fe:Si ≈ 2) or Mn ≈ 0.25.
That separates the β-phase risk from the Mg effect. Any variant must be re-checked against the patent windows
in ch16.

## 4. Results

*(to be filled after the trial: actual cast analysis, measurements above, observations; this record feeds the
model calibration loop in ch00 §8 / ch18)*
