Repository: FinMetal-create/R-D-alloys

# R-D-alloys

A physical-metallurgy knowledge base for alloy R&D, aimed at designing alloys with the best achievable
combination of properties. The current focus is lean Al–Mn (3xxx) and 1xxx alloys processed into
impact-extrusion slugs for aerosol cans.

Built on 2026-10-12 from the user's Google Drive literature library (79 unique sources), their own R&D files,
and online research. Each chapter cites its sources (Drive links, URLs or DOIs) and marks inferences and
general knowledge explicitly.

## Start here

- [`knowledge/00-alloy-design-framework.md`](knowledge/00-alloy-design-framework.md) is the synthesis.
  It covers requirements, a mechanism map per process stage, the element playbook, quantitative rules of
  thumb with evidence grades, an assessment of the in-house alloys and models, ranked development
  hypotheses, and a calibration plan.
- [`CLAUDE.md`](CLAUDE.md) gives the working rules for AI-assisted work in this repo.

## Chapters

| # | Chapter | Basis |
|---|---|---|
| 01 | [Solidification and DC casting](knowledge/01-solidification-and-dc-casting.md) | Drive (Eskin) |
| 02 | [Intermetallics, phase diagrams, casting defects](knowledge/02-intermetallics-phase-diagrams-and-casting-defects.md) | Drive |
| 03 | [Recovery, recrystallisation, grain growth](knowledge/03-recovery-recrystallization-grain-growth.md) | Drive (Humphreys & Hatherly and others) |
| 04 | [Precipitation, dispersoids, alloying elements](knowledge/04-precipitation-dispersoids-and-alloying-elements.md) | Drive |
| 05 | [Aluminium alloy systems and tempers](knowledge/05-aluminium-alloy-systems-and-tempers.md) | Drive (Polmear, Davis, Kaufman) |
| 06 | [Aluminium properties, processing, applications](knowledge/06-aluminium-properties-processing-and-applications.md) | Drive (Totten, Ryen, TALAT) |
| 07 | [Thermomechanical processing: rolling, extrusion](knowledge/07-thermomechanical-processing-rolling-extrusion.md) | Drive |
| 08 | [Other alloy families and transferable principles](knowledge/08-other-alloy-families-and-general-principles.md) | Drive |
| 09 | [In-house R&D data](knowledge/09-in-house-rd-data.md) | User's own files |
| 10 | [Impact extrusion and slug metallurgy](knowledge/10-impact-extrusion-and-slug-metallurgy.md) | Drive (Sillekens, Ryen) |
| 11 | [Aerosol-can slugs: industry and specifications](knowledge/11-web-aerosol-can-slugs-industry-and-specs.md) | Web (snippet level) |
| 12 | [3xxx homogenisation, dispersoids, recrystallisation](knowledge/12-web-3xxx-homogenisation-dispersoids-recrystallisation.md) | Web (abstract level) |
| 13 | [Model-ready data: constitutive, diffusion, resistivity](knowledge/13-web-model-ready-data-constitutive-diffusion-resistivity.md) | Web (partial) |
| 14 | [MgO oxidation during annealing](knowledge/14-web-annealing-oxidation-mgo.md) | Web (abstract level) |
| 15 | [Continuous casting of strip](knowledge/15-web-continuous-casting-of-strip.md) | Web (abstract level) |
| 16 | [Recycling, CBAM, sustainable alloy design](knowledge/16-web-recycling-cbam-sustainable-alloy-design.md) | Web (snippet level) |
| 17 | [Standards: compositions and properties](knowledge/17-web-standards-compositions-and-properties.md) | Web (partial) |
| 18 | [Computational alloy-design tools](knowledge/18-web-computational-alloy-design-tools.md) | Web |
| 19 | [Process innovation for rotary-cast slugs](knowledge/19-process-innovation-rotary-cast-slugs.md) | Synthesis + kinetic estimates |
| T11 | [Trial record: T11 (first plant trial alloy)](knowledge/trials/T11.md) | Trial plan + assessment |
| — | [Source catalogue](knowledge/sources/catalog.md) | Drive inventory (S-001…S-079, W-01…W-24) |

## Known limitations

- **Web chapters (11–18)** were written while the environment's network policy blocked publisher sites, so
  they rest on abstracts and search snippets. Each chapter lists the documents to fetch to verify its claims.
- **Large Drive books.** The Drive connector downloads PDFs only up to ≈ 6 MB. The key large books were re-uploaded
  as split parts and are now read in full: Handbook of Aluminum, Humphreys & Hatherly, Polmear, Sheppard,
  *Rolling Aluminum*, Lalpoor. Maggs, Ryen and a few others are still pending (see
  `knowledge/sources/catalog.md`). Each chapter's coverage table records what was read.
- The `microstructure-sim` code stored in Drive is intentionally not part of this repository.

File: knowledge/12-web-3xxx-homogenisation-dispersoids-recrystallisation.md
# 12 — Web research: 3xxx homogenisation, Mn dispersoids and recrystallisation after cold rolling

**Source type:** online research (not from the user's Drive), retrieved 2026-10-12.

**Scope.** Lean Al–Mn(–Mg) alloys (AA3102, AA3207, AA3003/3103/3105, model Al–Mn–Fe–Si alloys). The chapter covers:
- as-cast Mn supersaturation;
- homogenisation and Mn-dispersoid precipitation;
- concurrent precipitation and recrystallisation (RX) in cold-rolled strip;
- RX kinetics, PSN and texture;
- alloying-element effects.

The design target behind all of this is slugs whose final anneal must give **full RX, controlled grain size (tens of µm) and controlled hardness**.

**How this chapter was built, and its limits. Read this before using any number.**
1. **Search summaries only.** Direct page retrieval was impossible in this session. The environment's network policy blocked every publisher and repository host tried: link.springer.com, mdpi.com, ntnuopen.ntnu.no, infoscience.epfl.ch, core.ac.uk, osti.gov, arxiv.org, crossref, openalex and others. WebFetch returned DNS failures and the proxy refused the connections. All content therefore comes from **search-engine result summaries**: abstracts, metadata, and occasionally quoted fragments of full text (e.g. an experimental section or a table).
2. **Budget ran out.** The shared web-search budget for the session ran out after about 14 searches by this agent. Several planned topics (conductivity coefficients, u-phase/G-phase precursors, Alexander & Greer, Dehmas, Kuijpers, Zurob- and ALSOFT-type model parameters, Mg/Cu/Zn effects) **could not be searched at all**. They are listed in §8 as retrieval tasks.
3. **Citation labels.** Every web claim carries **(abstract only)** or **(snippet only)**. *Snippet only* means the information came from a search-summary fragment of the body text, which may paraphrase. **No number in this chapter has been checked against the original PDF.** Verify before model calibration.
4. **Other markers.** (derived) means calculated here from the cited inputs, with assumptions stated. (inference) means the compiler's synthesis, not a claim made by the source. Cross-references to repo chapters are written as `[ch03 §5.1 → Ryen03]`, which means the value comes from that chapter's Drive source.
5. **In-house data.** No in-house numbers or compositions were used in search queries.

---

## Sources

Read level codes: **A** = abstract or record seen via search summary; **S** = body-text snippet seen via search summary; **B** = bibliographic data only. "Open access?" is as indicated by the hosting repository in the search results.

| Key | Authors, year | Title | Journal / type | URL / DOI | Open access? | What was read |
|---|---|---|---|---|---|---|
| W12-01 | Y.J. Li, L. Arnberg, 2003 | Quantitative study on the precipitation behavior of dispersoids in DC-cast AA3003 alloy during heating and homogenization | Acta Mater. 51(12) 3415–3428 | https://doi.org/10.1016/S1359-6454(03)00160-5 | No (publisher) | B. Content is known only through the companion paper W12-02. |
| W12-02 | Y.J. Li, L. Arnberg (companion conference paper; title not retrieved; alloy written "AA3103" in its title) | Precipitation of dispersoids in DC-cast AA3103 during heating and homogenisation at 600 °C | TMS Light Metals, Springer chapter | https://link.springer.com/chapter/10.1007/978-3-319-48228-6_129 | Unknown | A |
| W12-03 | National Central University (Taiwan), 2008 (authors and title not retrieved) | Evolution of dispersed particles during homogenisation (3xxx) | Materials & Design | https://ir.lib.ncu.edu.tw/handle/987654321/26857 | Repository record | A (one sentence) |
| W12-04 | George et al., 2024 (full author list not retrieved) | Intermetallic and dispersoid structures in AA3104 aluminium alloy during two-step homogenisation | Scientific Reports 14 | https://doi.org/10.1038/s41598-024-51890-2 ; https://pmc.ncbi.nlm.nih.gov/articles/PMC10844596/ | Yes (CC, PMC) | A + S (Table 1 values, conclusions) |
| W12-05 | Wang, Huang, Li, Marthinsen, 2016 (authors per search summary) | The influence of processing conditions on microchemistry and the softening behavior of cold rolled Al-Mn-Fe-Si alloys | Metals 6(3) 61 | https://doi.org/10.3390/met6030061 ; https://infoscience.epfl.ch/server/api/core/bitstreams/f5efb120-8332-40b4-a782-d139eea8cff3/content | Yes (MDPI) | A + S (one dispersoid statistic; constituent coarsening statement) |
| W12-06 | K. Huang, N. Wang, Y. Li, K. Marthinsen, 2014 | The influence of microchemistry on the softening behaviour of two cold-rolled Al–Mn–Fe–Si alloys | Mater. Sci. Eng. A 601, 86–96 | https://www.sciencedirect.com/science/article/abs/pii/S0921509314001804 ; SINTEF record https://www.sintef.no/en/publications/publication/1120146 | Accepted version on NTNU Open (per search) | A |
| W12-07 | K. Huang, K. Marthinsen et al., 2014 (title not retrieved) | Conference paper on an Al–Mn–Fe–Si alloy: homogenisation state and isothermal softening at 300 °C | Mater. Sci. Forum 794–796, p.1163 (ICAA14) | https://www.scientific.net/MSF.794-796.1163.pdf ; NTNU Open 11250/2468664 | Yes (per listing) | A. The link between the NTNU handle and this MSF page was inferred from the search listing. |
| W12-08 | K. Huang, O. Engler, Y.J. Li, K. Marthinsen, 2015 | Evolution in microstructure and properties during non-isothermal annealing of a cold-rolled Al-Mn-Fe-Si alloy with different microchemistry states | Mater. Sci. Eng. A 628, 216–229 | https://scholar.xjtu.edu.cn/en/publications/evolution-in-microstructure-and-properties-during-non-isothermal-/ ; NTNU Open 11250/2468659 (companion MSF 2014 paper "Isothermal and non-isothermal annealing of cold-rolled Al-Mn-Fe-Si alloys with different microchemistry states") | Accepted versions on NTNU Open (per search) | A (main paper and companion) |
| W12-09 | K. Huang, K. Marthinsen, 2015 | The influence of microchemistry and processing conditions on the softening behavior of cold-rolled Al-Mn-Fe-Si alloys | Light Metals 2015 (TMS), Springer | https://link.springer.com/chapter/10.1007/978-3-319-48248-4_28 | Unknown | A |
| W12-10 | K. Huang, K. Marthinsen, 2015 | The effect of heating rate on the softening behaviour of a deformed Al–Mn alloy with strong and weak concurrent precipitation | Materials Characterization | https://doi.org/10.1016/j.matchar.2015.10.033 ; EPFL Infoscience record 68321eb8-5739-4255-a2f4-25ac8bc1b89d | Repository record | A |
| W12-11 | K. Huang, K. Zhang, K. Marthinsen, R.E. Logé, 2017 | Controlling grain structure and texture in Al-Mn from the competition between precipitation and recrystallization | Acta Mater. 141, 360–373 | https://doi.org/10.1016/j.actamat.2017.09.032 ; https://infoscience.epfl.ch/record/231213 | Repository record (EPFL) | A |
| W12-12 | K. Huang, Y. Li, K. Marthinsen, 2015 (title not retrieved) | Second 2015 Materials Characterization paper on P and M recrystallisation textures | Materials Characterization | EPFL Infoscience (record not resolved) | Unknown | A (one sentence) |
| W12-13 | S. Tangen, K. Sjølstad, T. Furu, E. Nes, 2010 | Effect of concurrent precipitation on recrystallization and evolution of the P-texture component in a commercial Al-Mn alloy | Metall. Mater. Trans. A | https://link.springer.com/article/10.1007/s11661-009-9942-x (this DOI came up in the result list for the title search; the title match is not confirmed) | No (publisher) | A, via the scite.ai summary of E. Nes' papers (https://scite.ai/authors/e-nes-gZQRNK) |
| W12-14 | NTNU doctoral thesis (author not retrieved; probably Tangen, not confirmed) | Deformation and softening behaviour of commercial AlMn-alloys: experiments and modelling | PhD thesis, NTNU | https://ntnuopen.ntnu.no/ntnu-xmlui/handle/11250/248683 | Yes (NTNU Open) | A / S |
| W12-15 | H.W. Ånes, A.T.J. van Helvoort, K. Marthinsen, 2022/2023 | Orientation dependent pinning of (sub)grains by dispersoids during recovery and recrystallization in an Al-Mn alloy | arXiv:2212.03527; later Acta Mater. (2023) | https://arxiv.org/pdf/2212.03527 ; https://ar5iv.labs.arxiv.org/html/2212.03527 | Yes (arXiv) | A + S (alloy, processing route) |
| W12-16 | H.W. Ånes et al., 2022 | Correlated subgrain and particle analysis of a recovered Al-Mn alloy by directly combining EBSD and backscatter electron imaging | arXiv:2205.05514 | https://arxiv.org/pdf/2205.05514 | Yes (arXiv) | S (one sentence) |
| W12-17 | H.W. Ånes (NTNU thesis), 2023; NTNU news item 2023 | Effects of second-phase particles on texture during softening of an Al-Mn alloy investigated by correlative microscopy | PhD thesis, NTNU | https://ntnuopen.ntnu.no/ntnu-xmlui/handle/11250/3120106 | Yes | A |
| W12-18 | X.W. Fang et al., 2020 | Tailoring microstructure and texture of annealed Al-Mn alloy through the variation of homogenization and prior cold deformation strain | Materials Characterization 166 | https://www.sciencedirect.com/science/article/abs/pii/S1044580320319094 ; NTNU Open 11250/2758041 (accepted version, CC BY-NC-ND) | Yes (accepted version) | A |
| W12-19 | Authors not confirmed by search (ORNL and Yanshan University affiliations), 2010 | Recrystallization behavior of a supersaturated Al–Mn alloy | Materials Letters 64(16) 1829–1832 | https://www.osti.gov/biblio/985783 ; https://impact.ornl.gov/en/publications/recrystallization-behavior-of-a-supersaturated-al-mn-alloy/ | OSTI record | A |
| W12-20 | M. Somerday, F.J. Humphreys, 2003 | Recrystallisation behaviour of supersaturated Al–Mn alloys. Part 1 – Al–1.3 wt-%Mn | Mater. Sci. Technol. 19(1) 20–29 | https://doi.org/10.1179/026708303225008626 | No | B, plus one statement by a citing paper (Part 2 not confirmed) |
| W12-21 | Authors not retrieved, 2018 | Effect of pre-recovery on subsequent recrystallization kinetics in moderately deformed and supersaturated Al-Mn alloys | J. Cent. South Univ. 25 | https://journal.hep.com.cn/jocsu/EN/10.1007/s11771-018-3758-z | Unknown | A |
| W12-22 | Authors not retrieved, 1971 | Study of Al-1.34Mn and Al-1.29Mn-0.05Si, solution-treated and cold-rolled | J. Japan Inst. Light Metals 21(7) 444 | https://www.jstage.jst.go.jp/article/jilm1951/21/7/21_7_444/_article/-char/en | Yes (J-STAGE) | A (snippet) |
| W12-23 | Authors not retrieved | Effect of homogenization on recrystallization of twin roll cast AA3003 alloy | Appl. Mech. Mater. 404, 122 | https://www.scientific.net/AMM.404.122 | Unknown | S. The statement attributed here was not tied unambiguously to this record by the search summary. |
| W12-24 | M.A. Khatwa, 2009 | A calorimetric investigation of recrystallization in Al-Mg-Si-Cu alloys | PhD thesis, McMaster Univ. | https://macsphere.mcmaster.ca/bitstream/11375/17326/1/Khatwa_Mohamed_A_2009June_PhD.pdf | Yes | A |

**Leads identified (title only; nothing extracted).** These are the priority reads for the next pass (see §8):

| Lead | Reference | Why |
|---|---|---|
| L-01 | X.P. Chen, L. Mei, S. Li, L.M. Shang, "Effects of homogenisation treatment on microstructure and grain refinement of Al–1.2Mn alloy", Mater. Sci. Technol. (2018), https://doi.org/10.1080/02670836.2017.1407565 | Homogenisation → RX grain size, 3003-type |
| L-02 | "Effect of homogenization treatment conditions on the recrystallization behavior of Al-1.2Mn aluminum alloy sheets", Springer TMS chapter, https://link.springer.com/chapter/10.1007/978-3-319-65136-1_59 | Same |
| L-03 | "Orientation preference of recrystallization in supersaturated aluminum alloys influenced by concurrent precipitation", Metall. Mater. Trans. A (2015), https://link.springer.com/article/10.1007/s11661-015-3314-5 | P/cube vs precipitation |
| L-04 | "Factors affecting the strength of P{011}⟨566⟩-texture after annealing of a cold-rolled Al–Mn–Fe–Si alloy", J. Mater. Sci. (2015), https://link.springer.com/article/10.1007/s10853-015-9063-4 | Texture vs strain, T, Mn_ss |
| L-05 | "Two-stage annealing of a cold-rolled Al–Mn–Fe–Si alloy with different microchemistry states", J. Mater. Process. Technol. (2015), https://www.sciencedirect.com/science/article/abs/pii/S092401361500059X | Two-step anneals: directly relevant to slug annealing |
| L-06 | "Effect of processing method on the recrystallization behavior of cold-rolled AA3003 aluminum alloy", J. Mater. Eng. Perform. (2020), https://link.springer.com/article/10.1007/s11665-020-04963-y | DC vs TRC (presumed from the title) |
| L-07 | "Controlling the microstructural evolution during soft annealing of cold rolled twin-roll cast AlMnMg alloys by homogenization heat treatment" (ResearchGate 322858942) | TRC Al–Mn–Mg soft annealing |
| L-08 | "Modelling microstructure and properties during annealing of cold-rolled Al-Mn-Fe-Si-alloys with different microchemistries" (ResearchGate 271978869) | Probably model parameters (Nes-type); not verified |
| L-09 | "Characterization the softening behavior of cold rolled AlMnFeSi-alloys during conditions of concurrent precipitation", Mater. Sci. Forum 753 (2013) 231 | Softening curves |
| L-10 | "Effect of the cold rolling reduction and annealing temperature on the recrystallization kinetics of 3X04 aluminum alloy sheets", Phys. Met. Metallogr. (2025), https://link.springer.com/article/10.1134/S0031918X25600344 | JMAK n, Q vs reduction |
| L-11 | "The influence of microchemistry on the recrystallization texture of cold-rolled Al-Mn-Fe-Si alloys", EPFL Infoscience record 207614 | Texture |
| L-12 | "CALPHAD-based modelling of microstructural evolution during D.C. casting and homogenization of AA3003 aluminium alloy", Defect Diffus. Forum 446, 35 | Homogenisation model |
| L-13 | "Phase transformations and recrystallization in cold-rolled Al–Mn, Al–Sc–Zr and Al–Mn–Sc–Zr alloy", Defect Diffus. Forum 354, 93 | Mn precipitation vs RX |
| L-14 | "Enhanced homogeneous dispersoid precipitation by adding Si and Cr in an Al-Mg-Mn alloy", J. Alloys Compd. (2025), https://www.sciencedirect.com/science/article/abs/pii/S0925838825054180 | Si effect on dispersoid nucleation |
| L-15 | "Influence of dispersoids on grain subdivision and texture evolution in aluminium alloys during cold rolling", NTNU Open 11250/2471646 | Dispersoids vs deformation substructure |
| L-16 | "Effect of homogenization preceding cold rolling on the microstructure of AA3003", Ingenius (2021), https://retos.ups.edu.ec/index.php/ingenius/article/view/26.2021.09 | Open access. Used here only as the reference list that confirmed W12-01's DOI. |

---

## 1. As-cast Mn supersaturation and solute measurement by conductivity/TEP

### 1.1 Mechanisms
- **Conductivity is the standard 3xxx microchemistry probe.**
  - Li & Arnberg used electrical conductivity with TEM and image analysis to follow dispersoid precipitation during heating and homogenisation. They found that the dispersoid volume fraction measured by TEM followed **the same trend** as the volume fraction calculated from conductivity [W12-02, abstract]. A conductivity–solute relation was therefore used and validated against TEM, but its coefficients were not retrieved (§8).
  - The NTNU Al–Mn–Fe–Si studies use conductivity as one of three main probes, with hardness and EBSD, to separate precipitation from RX [W12-06, abstract; W12-15, snippet only].
- **Cold work accelerates Mn precipitation from supersaturated solid solution.** This was reported for Al–1.34Mn and Al–1.29Mn–0.05Si solution-treated at 640 °C and then cold-rolled [W12-22, abstract]. The as-cast or retained supersaturation is therefore a *deformation-activated* precipitation potential. This links §1 directly to §3.
- **Twin-roll-cast (TRC) strip.** The search summary reports that a homogenisation anneal "relaxes the supersaturation of the thin Al–Mn strip and avoids the precipitation–recrystallization interaction" [W12-23, snippet only; attribution uncertain]. This is consistent with the higher supersaturation of rapidly solidified strip already recorded in [ch03 §5.1 → Pol06 p.102; Leh06 p.171].

### 1.2 Quantitative data and equations

| Quantity | Value | Conditions | Source | Status |
|---|---|---|---|---|
| Mn_ss as cast, AA3103 (1.0 Mn, 0.57 Fe, 0.12 Si) | 0.40 at.% (0.81 wt%) | DC, as cast | [ch03 §5.1 → Ryen03 Tab.3.2] | Drive (repo) |
| Mn_ss after homogenisation, AA3103 | 0.24 / 0.20 / 0.15 at.% for cycles A / B / C | A: 100 °C h⁻¹ → 610 °C/14 h; B, C: further stepped holds down to 450 °C | [ch03 §5.1 → Ryen03 Tab.3.2] | Drive (repo) |
| As-cast 3003 Mn in solid solution | 0.7–0.9 wt% | DC | [ch03 §5.1 → HBAL03] | Drive (repo) |
| Mn_ss vs cooling rate (DC vs TRC) | **not retrieved** | — | — | Gap (§8) |
| Conductivity–solute coefficients (Mn, Fe, Si, Mg, Cu; particle term) | **not retrieved** | — | W12-01/02 used such a relation | Gap (§8) |
| Thermoelectric power (TEP) coefficients | **not retrieved** | — | — | Gap (§8) |

- **Model form (general knowledge, no coefficients):** Matthiessen-type additivity, ρ = ρ_Al + Σᵢ kᵢ·cᵢ,ss + k_p·f_p, with σ = 1/ρ. The kᵢ per wt% are much larger for the transition metals (Mn, Fe) than for Si or Mg. The specific 3xxx calibration (Li & Arnberg type) must be taken from W12-01 or W12-02 before use.

### 1.3 Design levers (slugs)
- **(inference)** The as-cast Mn supersaturation is what drives the precipitation–RX conflict in §3, together with the Si needed to form α. Higher supersaturation means:
  - the anneal is more sensitive to heating rate;
  - pancake grains become more likely at batch-anneal heating rates;
  - the P texture is stronger, since P sharpens with higher initial Mn supersaturation [W12-13, abstract].
- **(inference)** Strip-cast or otherwise rapidly solidified feedstock needs a homogenisation (or high-T hot-band anneal) that deliberately lowers Mn_ss if fine equiaxed grains are wanted after the final anneal [W12-23, snippet only].
- Use conductivity on (a) the as-received strip, (b) after the final anneal, and (c) on interrupted-anneal samples. This shows whether Mn precipitated before or after RX, as done in [W12-06; W12-15]. The in-house version of this lever is already noted in [ch03 §5.2 → Ryen03 §3.4].

### 1.4 Which gap this fills
- **ch04 §12 item 11 (conductivity coefficients): not filled.** It is only confirmed that a TEM-validated relation exists [W12-02]. Retrieval task R-01 in §8.
- **ch02 §10 item 2 (TRC supersaturation):** partly, qualitatively [W12-23]. No cooling-rate vs Mn_ss numbers.

---

## 2. Homogenisation: constituents, dispersoid precipitation, coarsening

### 2.1 Mechanisms
- **Precipitation sequence on heating, DC AA3003/3103** [W12-02, abstract]:
  1. **α-Al(Mn,Fe)Si is the first dispersoid phase to precipitate on heating.**
  2. **Long rod-like and plate-like Al₆(Mn,Fe) dispersoids** precipitate at higher temperatures.
  3. During holding at **600 °C**, the **Al₆(Mn,Fe) dispersoids grow while the α-Al(Mn,Fe)Si dispersoids dissolve quickly.**
  - **(inference)** At a high soak temperature the dispersoid population shifts from many fine α to fewer, coarser Al₆(Mn,Fe). That raises f/r-limited grain sizes and lowers Zener drag. This is the opposite of the "fine α by slow heating" lever in [ch04 §2.4].
- **Controlling processes.** Dispersoid evolution during homogenisation is controlled by nucleation, growth, Ostwald ripening and **hetero-precipitation** [W12-03, abstract].
- **Soak-temperature trend.** Dispersoids formed during homogenisation become **fewer and coarser as the soak temperature rises** [W12-04, snippet, background statement].
- **Constituents versus dispersoids.**
  - Above about **530 °C**, the large constituent particles coarsened **at the expense of fine dispersoids** [W12-05, snippet only].
  - In AA3104, raising the second-step temperature from **560 to 580 °C** increased dispersoid size and pushed the **α-phase share of the intermetallics above 50 %** [W12-04, snippet]. This is a proxy for the Al₆(Mn,Fe) → α constituent transformation: it is temperature-activated and is clearly advanced at 580 °C.
- **Low-temperature practice to keep Mn in solution.** The NTNU model alloy Al–0.53Fe–0.39Mn–0.152Si was DC cast, then heated at **50 °C h⁻¹ to 450 °C, held 4 h and water-quenched** [W12-15, snippet]. **(inference)** This practice is chosen to keep substantial Mn in supersaturated solution together with a fine dispersoid population. It produces the strong concurrent-precipitation condition studied in §3.

### 2.2 Quantitative data

| Alloy / practice | Dispersoid statistics | Notes | Source |
|---|---|---|---|
| AA3104, second step 560 °C (two-step) | mean radius **47 nm**; number density **2.84×10⁻⁶ nm⁻²** (= 2.84 µm⁻², derived unit conversion); area fraction **0.0199** | Table 1, labelled "Model II (560)". Measured vs modelled was not clear from the snippet | [W12-04, Table 1, snippet only] |
| AA3104, second step 580 °C | mean radius **79 nm**; **1.57×10⁻⁶ nm⁻²** (= 1.57 µm⁻²); area fraction **0.0313** | "Model I (580)"; α share of intermetallics > 50 % | [W12-04, Table 1, snippet only] |
| Al–Mn–Fe–Si model alloy, one homogenisation condition | **2.8×10⁶ mm⁻²** (= 2.8 µm⁻²); mean diameter **≈105 nm** | Which of the conditions this is was not retrieved | [W12-05, snippet only] |
| AA3003/3103, 600 °C | α dissolves quickly; Al₆(Mn,Fe) rods/plates grow | Qualitative only | [W12-02, abstract] |
| Al₆ → α transformation kinetics (t, T, Si) | **not retrieved** | Alexander & Greer 2002 and Kuijpers 2004 not searched (budget) | Gap (§8) |
| u-phase / G-phase precursors; DFZ widths | **not retrieved** | — | Gap (§8) |

**Consistency check (derived).** For section counts, f_A ≈ N_A·π·r²:
- 560 °C: 2.84 µm⁻² × π × (0.047 µm)² = 0.0197, against the reported 0.0199.
- 580 °C: 1.57 × π × 0.079² = 0.0308, against 0.0313.

The W12-04 numbers are therefore internally consistent, and the unit is per nm². For W12-05, the same relation gives f ≈ 2.8 × π × 0.0525² ≈ **0.024**. That is indicative only: the section-plane areal fraction is taken as F_V, and the measured diameter is treated as a true diameter.

**Zener pressure and Zener-limited grain size of these populations (derived).** Equations and γ = 0.324 J m⁻² from [ch03 §6 → HH eq.4.24; Tab.4.2]; area fraction taken as F_V:

| Population | P_Z = 3F_Vγ/(2r) | D_Z = 4r/(3F_V) | D_lim ≈ 2r/F_V |
|---|---|---|---|
| AA3104 560 °C (r 47 nm, F 0.0199) | 0.21 MPa | 3.1 µm | 4.7 µm |
| AA3104 580 °C (r 79 nm, F 0.0313) | 0.19 MPa | 3.4 µm | 5.0 µm |
| Al–Mn–Fe–Si (r 52.5 nm, F ≈ 0.024) | 0.22 MPa | 2.9 µm | 4.4 µm |

- **(inference)** These Zener-limited sizes, a few µm, are an order of magnitude **below** the tens-of-µm RX grain sizes the user targets, and below the coarse pancake grains reported under concurrent precipitation (§3). Pre-existing dispersoids therefore do not set the RX grain size through a Smith–Zener limit. They act by:
  - suppressing nucleation, i.e. subgrain growth to critical size, where pinning is near its maximum [ch03 §6];
  - adding retarding pressure to slow-moving fronts.
- Once RX is complete, the curvature pressure for 30 µm grains (3γ/D ≈ 0.03 MPa, derived) is far below P_Z. **Post-RX grain growth is therefore blocked**, and the final grain size ≈ the nucleation-controlled RX grain size. This agrees with the conclusion in [ch03 §6].

### 2.3 Practical homogenisation windows (as far as supported)

| Goal | Practice indicated by the web sources | Source |
|---|---|---|
| Maximum Zener pinning for hot rolling (canstock AA3104) | Lower second-step temperature (560 rather than 580 °C) gives smaller, more numerous dispersoids; the authors call this a near-ideal combination for limiting RX during hot rolling | [W12-04, snippet] |
| Coarse, sparse dispersoids and low Mn_ss, which favour fine equiaxed grains after cold rolling plus annealing | High-temperature homogenisation (constituent coarsening at the expense of dispersoids above ≈530 °C; at 600 °C α dispersoids dissolve and Al₆ coarsens) | [W12-05, snippet; W12-02, abstract; W12-08, abstract] |
| High Mn_ss and fine dispersoids, giving strong concurrent precipitation (coarse or pancake grains, strong P texture) | Low-temperature practice (example: 50 °C h⁻¹ to 450 °C, 4 h, water quench) | [W12-15, snippet; W12-06, abstract] |

### 2.4 Design levers (slugs)
- **(inference, supported at abstract level)** For **full RX and equiaxed tens-of-µm grains** after the final anneal, the homogenisation (or hot-band practice) should leave **coarse, sparse dispersoids and low Mn_ss**. That means a high soak temperature and adequate time, plus a slow cool or a lower second step to precipitate Mn onto existing particles. Fine, dense dispersoids are the condition that "strongly slows recrystallization kinetics and produces coarse, strongly elongated grains" [W12-05, abstract; W12-06, abstract; W12-08, abstract].
- **The canstock "low second step" practice is the wrong template for slugs** when equiaxed grains are wanted. It is optimised for Zener pinning during hot rolling [W12-04] (inference).
- Track the result by conductivity: a higher conductivity after homogenisation means lower Mn_ss [W12-02].

### 2.5 Which gap this fills
- **ch02 §10 item 1 (Al₆(Mn,Fe) → α kinetics): partly.** The direction and temperature activation are confirmed (α share > 50 % at 580 vs 560 °C [W12-04]; α forms first, Al₆ coarsens at 600 °C [W12-02]). **No rate constants.**
- **ch04 §0 item 3 and §12 item 2 (Mn dispersoid kinetics): partly.** First literature number densities, sizes and area fractions for 3xxx dispersoids [W12-04; W12-05], and the soak-temperature trend.
- **ch04 §2.3 (DFZ in 3xxx): not filled** (only the PSN-relevant observation in §4.1 [W12-15]).

---

## 3. Concurrent precipitation and RX in cold-rolled 3xxx

### 3.1 Mechanisms (literature-supported, mostly abstract level)
- **Three dispersoid populations act on RX** [W12-11, abstract]:
  - (i) dispersoids present before annealing;
  - (ii) dispersoids that form on grain and subgrain boundaries **before RX starts**;
  - (iii) dispersoids that form **during RX**.
- **Mutual interaction** [W12-18, abstract]:
  - Precipitation retards RX by **suppressing nucleation** and **pinning grain-boundary migration**.
  - Conversely, an early finish of RX **delays precipitation by removing nucleation sites**.
  - Both RX and precipitation kinetics are promoted by **larger cold deformation**.
- **Where precipitation occurs.** Precipitates form on **subgrain boundaries** and retard RX [W12-14, abstract/snippet]. Precipitation before RX completes is accelerated by **high Mn in solid solution, large deformations and high temperature** [W12-09, abstract]. Cold work itself accelerates Mn precipitation [W12-22].
- **Outcome when precipitation precedes RX** (the user's "precipitation before RX gives coarse, elongated grains"):
  - "Strong concurrent precipitation suppresses nucleation and retards recrystallization, which finally leads to a **coarse and pan-cake shaped grain structure**" [W12-08, abstract].
  - At low temperature, concurrent precipitation retards RX and gives **large flat grains**; grain size falls noticeably as annealing temperature rises [W12-19, abstract].
  - A fine dispersion of pre-existing dispersoids plus strong concurrent precipitation "may slow recrystallization considerably", giving a **very coarse grain structure** [W12-06, abstract]. Many small pre-existing dispersoids give a **significant static Zener drag** [W12-07, abstract].
  - Precipitation before RX gives strong resistance to RX in supersaturated Al–1.3Mn. This is the citing paper's paraphrase of [W12-20] (snippet only).
- **Outcome when RX precedes precipitation, or precipitation is weak.** "A refined grain structure with medium strength P and cube components is obtained when the pre-existing dispersoids are **coarser and fewer**, and concurrent precipitation is limited" [W12-08, abstract]. Similarly, "low number density and coarse pre-existing dispersoids, with limited concurrent precipitation, generally give a **fine, equiaxed** grain structure" [W12-05, abstract].
- **Heating rate (the batch vs CAL question)** [W12-10, abstract]:
  - **Faster heating gives a finer grain structure, a less elongated grain shape and lower flow stress**, in *both* the strong- and weak-precipitation conditions.
  - Under strong concurrent precipitation, a sharp P texture forms whose intensity **decreases** with heating rate.
  - Under weak precipitation, cube dominates and **strengthens** with heating rate.
  - Non-isothermal annealing gives **more inhomogeneous** microstructures than isothermal annealing, especially at **low heating rates** [W12-08 companion MSF paper, abstract; W12-09, abstract].
- **Multi-step schedules.** Compared with isothermal annealing, multi-step temperature–time schedules **raise the P component and lower cube and ND-rotated cube**. The **increase in P strength and in average grain size is largest when RX occurs concurrently with precipitation** [W12-11, abstract]. **(inference)** A low-temperature hold before the RX anneal is a *coarsening* tool, not a refining tool.
- **Pre-recovery.** Pre-recovery of a moderately deformed, supersaturated Al–Mn alloy, with annealing at 530 °C, gave **faster RX initially but sluggish RX at the later stage**. This was attributed to **precipitate-free zones** and loss of driving force during pre-recovery [W12-21, abstract].
- **Orientation dependence of drag** [W12-15, abstract; W12-17, abstract]:
  - Using a modified Smith–Zener expression for dispersoids on sub-boundaries, **cube subgrains experience the highest dispersoid drag** after recovery and partial RX, which cancels their usual size advantage.
  - The extra drag **favours PSN**. Fewer, larger dispersoids around large constituent particles lower the drag on PSN nuclei.
  - **P subgrains** form more often and grow faster than CubeND.

### 3.2 Quantitative data

| Item | Value | Conditions | Source |
|---|---|---|---|
| Full RX under batch-like heating | Fully recrystallised **after annealing to 350 °C at 50 °C h⁻¹** | Al–0.53Fe–0.39Mn–0.152Si; DC; 50 °C h⁻¹ → 450 °C/4 h, WQ; cold-rolled to true strain 3 (95 % reduction) | [W12-16, snippet only; processing route from W12-15, snippet] |
| Interrupted non-isothermal anneal design | 50 °C h⁻¹ ramp, samples pulled every 50 °C up to 400 °C; monitored by conductivity, hardness and texture | same alloy | [W12-15, snippet] |
| Isothermal softening temperature in a microchemistry study | 300 °C | Al–Mn–Fe–Si, several homogenisation states | [W12-07, abstract] |
| Alloys used to vary Mn | 0.4 and 1.0 wt% Mn; as-cast plus two homogenisations each | Cold-rolled and back-annealed | [W12-06, abstract] |
| JMAK exponent under concurrent precipitation | **n = 3.0 at 371 °C → 0.8 at 427 °C** | Deformed, supersaturated Al–Mn; hardness-based fraction | [W12-19, abstract] |
| Apparent activation energy of RX with concurrent precipitation | **≈456 kJ mol⁻¹** | same; the authors conclude that concurrent precipitation raises the apparent Q | [W12-19, abstract] |
| Pre-recovery effect | Faster early-stage RX, sluggish late stage | RX at 530 °C | [W12-21, abstract] |
| PTT/RTT ("C-curve") start/finish times for 3xxx | **not retrieved** | — | Gap (§8) |
| Quantitative heating-rate → grain-size table | **not retrieved** (abstract gives direction only) | — | [W12-10]; gap |
| Nes/Sæter/ALSOFT and Zurob-type model parameters for Al–Mn | **not retrieved** | — | Gap (§8); see lead L-08 |

### 3.3 Design levers for slug alloy and annealing design
1. **Choose the sequence: RX first, then precipitation.** This is the literature-supported route to **fine, equiaxed grains** [W12-05; W12-08; W12-10]. Practical levers, all directionally supported:
   - **lower Mn_ss and coarser, fewer pre-existing dispersoids** before cold rolling (§2.4);
   - **faster heating** to the anneal temperature [W12-10];
   - a **higher anneal temperature**: grain size falls with T where precipitation competes [W12-19];
   - **higher cold reduction**, which promotes RX kinetics; it also promotes precipitation [W12-18], so it is not a stand-alone fix.
2. **In batch (coil) annealing at tens of °C h⁻¹,** a lean alloy (≈0.4 Mn, 0.15 Si) with high strain and Mn_ss lowered by a 450 °C/4 h treatment can still recrystallise fully by about 350 °C [W12-16, snippet only]. Slow ramps nevertheless give more inhomogeneous structures than isothermal anneals [W12-09; W12-08]. **(inference)** Expect a wider grain-size distribution in batch-annealed slugs than in fast-heated ones.
3. **Avoid low-temperature holds or pre-recovery steps before the RX anneal** if full RX and controlled grain size are the target. They strengthen P, coarsen grains [W12-11] and make the late stage sluggish [W12-21]. A hold below the RX start in the precipitation window is the recipe for pancake grains.
4. **(inference)** **Hardness.** Faster heating gave *lower* flow stress as well as finer grains [W12-10, abstract]. The abstract does not give the mechanism. Plausible contributors are less precipitation strengthening and a different texture or solute state, but this is not verified. Calibrate HB against heating rate with real slugs rather than inferring it from Hall–Petch alone.
5. **(inference)** Given P_Z ≈ 0.2 MPa (§2.2), the final grain size is set by the **number of successful nuclei**: PSN sites minus nucleation suppressed by boundary precipitation. A grain-size model for slugs should be **nucleation-density based** (N_PSN × survival probability), with the Zener cap applied only to post-RX growth.

### 3.4 Which gap this fills
- **ch07 §11 G5 / §6 (heating-rate effect, Mn precipitation before RX): filled qualitatively at abstract level.**
  - Faster heating gives finer, less elongated grains [W12-10].
  - Strong concurrent precipitation gives coarse pancake grains [W12-08; W12-19].
  - Precipitation on sub-boundaries before RX [W12-14; W12-11].
  - Still open: the "≈100 °C T_rx increase" for 3003 (unsourced) and quantitative grain size vs heating rate.
- **ch03 §5.2 (two C-curves, marked "general knowledge"):** the *concept* is now literature-supported [W12-11; W12-18; W12-19]. The quantitative curves are still missing.
- **ch09 §9 items 1–4 (Assessment):** see §4.4.

---

## 4. RX kinetics parameters, PSN and texture

### 4.1 Mechanisms
- **JMAK exponent is not constant when precipitation competes.** n fell from 3.0 to 0.8 between 371 and 427 °C in a supersaturated Al–Mn alloy [W12-19, abstract]. Fitting a single n across the precipitation–RX crossover is therefore physically inappropriate (inference).
- **Non-isothermal JMAK fits depend on thermal history.** Applying classical JMAK directly to non-isothermal (DSC) data showed a dependence on thermal history [W12-24, abstract; Al–Mg–Si–Cu, not 3xxx]. **(inference)** A model that integrates isothermal JMAK along a batch-anneal T(t) path (additivity rule) will mis-predict when precipitation occurs during the ramp.
- **PSN in Fe/Mn-bearing alloys.**
  - PSN was promoted, and the RX temperature lowered, in alloys with **higher Fe and Mn** contents [W12-24, abstract; Al–Mg–Si–Cu].
  - Under concurrent precipitation, much of the P texture is attributed to PSN [W12-14, abstract].
  - Dispersoid drag on cube subgrains favours PSN, and dispersoid-depleted surroundings of large constituents help PSN nuclei [W12-15].
- **Texture as a diagnostic of the sequence.**
  - Strong concurrent precipitation gives a sharp **P {011}⟨566⟩** texture, with ND-rotated cube [W12-14; W12-10].
  - Weak precipitation gives **cube** dominance [W12-10].
  - P sharpens with **greater initial cold reduction, higher initial Mn supersaturation and lower annealing temperature** [W12-13, abstract via scite summary].
  - In non-isothermal annealing, P does not necessarily increase with Mn supersaturation, whereas **M texture** does [W12-08, abstract].
  - Sharp P and M textures are linked to RX at low temperature, where concurrent precipitation suppresses other nucleation routes [W12-12, one-sentence summary].
  - **(inference)** An EBSD texture check on slugs (P vs cube vs random) shows which side of the crossover the anneal was on.

### 4.2 Quantitative data

| Parameter | Value | Definition / conditions | Source |
|---|---|---|---|
| JMAK n | 3.0 (371 °C) → 0.8 (427 °C) | Hardness-based X_v; supersaturated, deformed Al–Mn | [W12-19, abstract] |
| Q_RX (apparent) | ≈456 kJ mol⁻¹ | Apparent Q from the temperature dependence of RX time with concurrent precipitation. The exact definition (t₅₀ or k-based) was not retrieved | [W12-19, abstract] |
| RX completion under a 50 °C h⁻¹ ramp | ≤350 °C | ε = 3; 0.39Mn–0.53Fe–0.15Si; 450 °C/4 h pre-treatment | [W12-16, snippet only] |
| t₅₀ vs strain and T for 3xxx | **not retrieved** | — | Gap; leads L-09, L-10 |
| Recrystallised grain size vs strain and particle content | **not retrieved** (direction only: larger strain accelerates both RX and precipitation) | — | [W12-18]; gap |
| PSN critical particle size d* vs stored energy; PSN efficiency | **not retrieved from web** | Repo has only "coarse particles > ≈1 µm act as PSN sites" | [ch04 §2.5 → R11 p.42]; gap |

### 4.3 Design levers (slugs)
- **(inference)** Use **at least two isothermal temperatures plus the real batch T(t)** for calibration. Do not extrapolate one Arrhenius line through the region where precipitation starts. The apparent Q can jump to several hundred kJ mol⁻¹ there [W12-19].
- **(inference)** For tens-of-µm equiaxed grains the PSN nucleus density must be high enough and not suppressed. Keep coarse constituents (the PSN sites [ch04 §2.5]) and avoid fine boundary precipitation before RX (§3.3).

### 4.4 Which gap this fills; Assessment against in-house models
- **ch03 §12 items 2 and 4; ch02 §10 item 3:** partly. There is one literature (n, Q) pair for supersaturated Al–Mn, and qualitative PSN/texture–precipitation links. **No d* or PSN-efficiency numbers.**
- **Assessment (ch09 §9 item 1).** The in-house RX models use single constant (n, Q) sets: n ≈ 1.8–3, Q ≈ 145–200 kJ mol⁻¹, as reproduced in ch09. The web literature indicates three things:
  - (a) under concurrent precipitation, n is **temperature dependent** (3.0 → 0.8 over 371–427 °C) [W12-19];
  - (b) the apparent Q can be **much higher** (≈456 kJ mol⁻¹) [W12-19];
  - (c) non-isothermal JMAK additivity fails when the thermal history changes the microstructure [W12-24].
  - **(inference)** None of the in-house parameter sets should be treated as transferable across Mn_ss levels or heating rates. A two-regime (RX-before vs precipitation-before) description, or an explicit P_Z(t) term, is needed. This critique is labelled here, and the in-house numbers in ch09 are left unchanged.
- **Assessment (ch09 §9 item 2; ch07 G12).**
  - The derived Zener limits for typical 3xxx dispersoid populations are about 3–5 µm (§2.2), below the measured or targeted tens-of-µm RX grains.
  - **(inference)** Grain-size predictions should therefore not be capped by a Zener limit at the RX stage. The RX grain size is nucleation-controlled, and the Zener term controls post-RX growth.

---

## 5. Effect of Mg, Cu, Fe, Si and Zn on these kinetics

### 5.1 What the web pass established (thin)
- **Fe + Mn and PSN:** higher Fe and Mn promote PSN and lower the RX temperature [W12-24, abstract; Al–Mg–Si–Cu alloys].
- **Si:** alloys Al–1.34Mn and Al–1.29Mn–0.05Si were compared after solution treatment and cold rolling [W12-22]. The search summary reports only the cold-work acceleration of Mn precipitation, not a Si effect.
  - The established Si effects already in the repo:
    - Si promotes α and lowers Mn solubility [ch04 §2.1 → R8 Table 1.13];
    - Si accelerates Mn precipitation [ch03 §5.1 → HBAL03].
  - Lead L-14 (title only) indicates that Si (and Cr) additions **enhance homogeneous dispersoid precipitation** in an Al–Mg–Mn alloy. This is not read.
- **"Recycling-related" elements:** the softening of cold-rolled Al–Mn–Fe–Si alloys was examined with reference to recycling-related element content [W12-09, abstract]. Elements and magnitudes were not retrieved.
- **Mg (0.1–0.5 %), Cu (≤0.2 %), Zn:** **no web data retrieved in this pass** (budget exhausted before these searches). AA3104 (Mg-bearing) homogenisation data [W12-04] do not isolate the Mg effect. TRC Al–Mn–Mg soft annealing (lead L-07) is unread.

### 5.2 Design levers (only what is supported)
- **(inference)** Raising Fe (more and coarser constituents, i.e. PSN sites) supports the "RX-first, fine-grain" route [W12-24]. Fe also lowers the Mn left in solution, because more Mn is tied in constituents [ch04 §2.4 → R8 p.12].
- **(inference)** Si speeds up the onset of Mn precipitation (α nucleation) [ch03 §5.1]. This makes the precipitation C-curve shift left and raises the risk of precipitation before RX at batch heating rates. It should be balanced by a homogenisation that removes Mn_ss (§2.4).
- Mg and Cu: no new literature lever. The repo's statements [ch04 §10; ch09 §9 item 3] remain unverified by web sources.

### 5.3 Which gap this fills
- **ch09 §9 item 3 (role of Mg and Cu): not filled.** Retrieval tasks R-08 and R-09 in §8.

---

## 6. Model-ready parameter table (web-sourced; verify before calibration)

| # | Parameter | Value | Conditions / definition | Source | Quality |
|---|---|---|---|---|---|
| 1 | Dispersoid mean radius, AA3104, 560 °C step | 47 nm | Two-step homogenisation | [W12-04, Tab.1] | snippet only |
| 2 | Dispersoid 2D number density, same | 2.84 µm⁻² | section count | [W12-04, Tab.1] | snippet only |
| 3 | Dispersoid area fraction, same | 0.0199 | ≈ F_V (stereology assumption) | [W12-04, Tab.1] | snippet only |
| 4 | Dispersoid mean radius, AA3104, 580 °C step | 79 nm | — | [W12-04, Tab.1] | snippet only |
| 5 | Dispersoid 2D number density, same | 1.57 µm⁻² | — | [W12-04, Tab.1] | snippet only |
| 6 | Dispersoid area fraction, same | 0.0313 | — | [W12-04, Tab.1] | snippet only |
| 7 | Dispersoid density and size, Al–Mn–Fe–Si (one homogenisation state) | 2.8 µm⁻²; d ≈ 105 nm | — | [W12-05] | snippet only |
| 8 | Constituent coarsening at the expense of dispersoids | above ≈530 °C | Al–Mn–Fe–Si | [W12-05] | snippet only |
| 9 | Zener pressure of rows 1–7 | 0.19–0.22 MPa | γ = 0.324 J m⁻² [ch03 §6] | derived | derived |
| 10 | Zener-limited grain size of rows 1–7 | D_Z 2.9–3.4 µm (4r/3F); D_lim 4.4–5.0 µm (2r/F) | — | derived | derived |
| 11 | JMAK n with concurrent precipitation | 3.0 (371 °C) → 0.8 (427 °C) | Supersaturated Al–Mn, hardness-based | [W12-19] | abstract only |
| 12 | Apparent Q_RX with concurrent precipitation | ≈456 kJ mol⁻¹ | same | [W12-19] | abstract only |
| 13 | RX completion temperature under a 50 °C h⁻¹ ramp | ≤350 °C | ε = 3 (95 %); Al–0.53Fe–0.39Mn–0.152Si; 450 °C/4 h, 50 °C h⁻¹ heat-up, WQ | [W12-15; W12-16] | snippet only |
| 14 | Heating-rate effect (sign) | d(grain size)/d(heating rate) < 0; d(elongation)/d(heating rate) < 0; d(flow stress)/d(heating rate) < 0 | Strong and weak precipitation states | [W12-10] | abstract only |
| 15 | Texture signatures | strong precipitation → sharp P (+ND-cube); weak → cube | — | [W12-10; W12-14] | abstract only |
| 16 | P-texture strength trend | rises with cold reduction and Mn_ss; falls with anneal T (isothermal) | — | [W12-13] | abstract only |
| 17 | Sequence on heating (AA3003/3103) | α-Al(Mn,Fe)Si first; Al₆(Mn,Fe) rods/plates at higher T; at 600 °C α dissolves and Al₆ grows | — | [W12-02] | abstract only |

---

## 7. Cross-chapter conflicts and flags
- **Slow heating: helpful or harmful?** ch04 §0 item 3 and §2.4 recommend slow heating (50–75 °C h⁻¹) for a **fine, uniform dispersion** [R11 p.106]. That is right for *ingot* homogenisation when Zener pinning is wanted. For the **final anneal of cold-rolled slug strip**, slow heating is associated with coarser, more elongated grains [W12-10] and inhomogeneous structures [W12-09]. These are not contradictory. They apply to different process steps with opposite goals, and the KB should state the step explicitly whenever it cites "slow heating".
- **Sequence of dispersoid phases.** ch03 §5.1 says Si < 0.07 % gives Al₆(Mn,Fe) [HBAL03]. W12-02 reports that in AA3003/3103 (Si-bearing), α forms first on heating and Al₆(Mn,Fe) appears at higher T and coarsens at 600 °C. Both can hold; the phase depends on local Si and on temperature. Flagged for verification against the W12-01 full text.
- **Author attribution.** Authors are unconfirmed for W12-19 (Materials Letters 2010) and W12-14 (NTNU thesis). The W12-13 DOI match is unconfirmed. Verify before formal citation.

---

## 8. Open questions / what could not be verified

**Why so much is open.** (1) The network policy blocked all full-text hosts, so no paper could be opened. (2) The shared web-search budget was exhausted after about 14 searches by this agent. The items below are **retrieval tasks**, in priority order for the user's slug problem. Each gives the reference to read and what to extract.

| ID | Task | Reference(s) to read | Extract |
|---|---|---|---|
| R-01 | **Conductivity–solute relation for 3xxx** (Mn, Fe, Si, Mg, Cu coefficients; particle term) | W12-01 (Li & Arnberg 2003, Acta Mater.); Du, Poole, Wells, Parson, "Microstructure evolution during homogenization of Al–Mn–Fe–Si alloys: modeling and experimental results", Acta Mater. 2013 (general knowledge citation; not retrieved) | Coefficients and units; validation range |
| R-02 | **Precipitation and RX C-curves (PTT/RTT) for cold-rolled 3xxx** | W12-13 (Tangen et al. 2010); W12-14 (NTNU thesis); Sjølstad, PhD thesis NTNU 2003 (not retrieved); W12-20 (Somerday & Humphreys 2003) and its Part 2, if it exists | Start/finish times vs T; crossover temperature vs Mn_ss and strain |
| R-03 | **Heating rate → grain size and aspect ratio (numbers)** | W12-10; W12-08; L-05 | Grain size and aspect ratio at each heating rate; Mn_ss state |
| R-04 | **JMAK n, Q, t₅₀ vs strain and T for 3003/3103/3105 without strong precipitation** | L-09, L-10; W12-06 full text | n, k₀, Q (state definition), strain exponent |
| R-05 | **PSN: d* vs stored energy, nucleation efficiency, constituents per grain** | Humphreys & Hatherly ch.9 (the Drive copy is truncated [ch03 §0]); Somerday & Humphreys 2003 | d*(ε), efficiency (nuclei per particle) |
| R-06 | **Al₆(Mn,Fe) → α transformation kinetics** (t, T, Si) | Alexander & Greer, Acta Mater. 2002 (general knowledge citation); Kuijpers, PhD TU Delft 2004 (6xxx); W12-04 full text | Rate vs T; Si dependence |
| R-07 | **Dispersoid nucleation precursors (u-phase, G-phase), DFZ widths; number density vs heating rate** | W12-01 full text; Muggerud et al. and Li et al. (NTNU/SINTEF) α-dispersoid papers (general knowledge citations, not retrieved) | N_V, r vs heating rate and soak T; DFZ width |
| R-08 | **Mg effect (0.1–0.5 %)** on Mn precipitation, solute drag and RX in 3xxx | L-07; 3004/3104 literature | ΔT_RX or Δt₅₀ per % Mg; effect on dispersoid density |
| R-09 | **Cu (≤ 0.2 %) and Zn effects** | Not identified in this pass | Same |
| R-10 | **Recovery/RX model parameters (Nes/Sæter/ALSOFT; Zurob-type coupled model) for Al–Mn** | L-08; W12-14 | U_s, V, c_ss-exponent e, nucleation-site constants, Zener and solute-drag terms |
| R-11 | **As-cast Mn_ss vs cooling rate (DC vs TRC)**, and TRC homogenisation | L-06, L-07, W12-23 | Mn_ss vs cooling rate; conductivity |
| R-12 | **"≈100 °C T_rx increase" for supersaturated 3003** (ch07 G5) | W12-20; W12-19 full text | ΔT_RX vs Mn_ss |

**Values seen but not usable as model inputs yet:**
- All entries marked *snippet only* (§6 rows 1–8, 13). Confirm against the PDFs, especially:
  - whether the W12-04 Table 1 values are measured or modelled;
  - which homogenisation state gave the W12-05 2.8 µm⁻² / 105 nm figure.
- The ≈456 kJ mol⁻¹ apparent Q [W12-19]: confirm the definition and the Mn content and strain of that alloy.

**Note for the user (environment).** To complete this chapter, the session needs the network policy changed to allow at least doi.org, sciencedirect.com, link.springer.com, mdpi.com, ntnuopen.ntnu.no, arxiv.org, osti.gov and pmc.ncbi.nlm.nih.gov, and a fresh web-search budget. Alternatively, the PDFs of W12-01, W12-05, W12-08, W12-10, W12-11, W12-13, W12-15 and W12-19 could be added to the Drive library.
