Repository: FinMetal-create/R-D-alloys

# R-D-alloys

A physical-metallurgy knowledge base for alloy R&D, aimed at designing alloys with the best achievable
combination of properties. The current focus is lean Al–Mn (3xxx) and 1xxx alloys processed into
impact-extrusion slugs for aerosol cans.

Built on 2026-10-12 from the user's Google Drive literature library (79 unique sources), their own R&D files,
and online research. Each chapter cites its sources (Drive links, URLs or DOIs) and marks inferences and
general knowledge explicitly.

File: knowledge/14-web-annealing-oxidation-mgo.md
# 14 — Annealing oxidation of lean Al-Mg(-Mn) and 1xxx slugs: Mg segregation, MgO/MgAl2O4 growth, consequences, mitigation (web research)

> **Source type: online research (not from the user's Drive), retrieved 2026-10-12.**
>
> **Scope.** This chapter covers surface oxidation during batch annealing (about 300–450 °C, hours) of lean Al-Mn(-Mg)
> slug alloys (Mg about 0.1–0.35 wt.%) and 1xxx alloys before impact extrusion into aerosol cans. It covers four things:
> (1) the mechanism (Mg segregation, selective oxidation, the amorphous Al2O3 → MgO → MgAl2O4 sequence), (2) the kinetics,
> (3) the consequences for discolouration, coating, corrosion and joining, and (4) mitigation. It ends with an
> **Assessment** of the in-house "Zayan" MgO model documented in `09-in-house-rd-data.md` §3.
>
> **Retrieval limits (important).** In this session the page-fetch tool failed with DNS errors for every host, and the
> egress proxy refused direct downloads (HTTP 403). The shared web-search budget then ran out. As a result, **no full text was
> read**. Every entry below rests on the publisher abstract or on search-engine snippets of the abstract or citing papers.
> The "Read" column says which. The kinetic constants (k_p, Q) and thickness-vs-time datasets inside these papers could
> therefore **not** be extracted, and Section 6 lists them as open items.
>
> **Conventions.** `[W14-xx]` = source in the table below. **(abstract only)** = the content comes from the publisher abstract as
> returned by search. **(snippet only)** = the content comes from a search snippet or a citing source, so the wording may be
> second-hand. **(general knowledge)** = not from a retrieved source; verify it before quantitative use. **(recalc.)** = my own
> calculation from the stated inputs. Everything under an **Assessment** heading is my interpretation. Temperatures given in
> K in the sources are converted to °C. No in-house numbers were used in any search query.

## Sources

| Key | Authors | Year | Title | Journal / type | DOI / URL | Read |
|---|---|---|---|---|---|---|
| W14-01 | M.H. Zayan, O.M. Jamjoom, N.A. Razik | 1990 | High-temperature oxidation of Al-Mg alloys | Oxidation of Metals 34, 323–333 | 10.1007/BF00665021 | abstract only |
| W14-02 | D.J. Field, G.M. Scamans, E.P. Butler *(author list and year from general bibliographic knowledge; the retrieved record showed title, DOI and abstract only)* | 1987 | The high temperature oxidation of Al-4.2 wt pct Mg alloy | Metallurgical Transactions A 18 | 10.1007/BF02648807 | abstract only |
| W14-03 | C. Lea, J. Ball | 1984 | The oxidation of rolled and heat treated Al-Mg alloys | Applications of Surface Science 17(3), 344–362 | 10.1016/0378-5963(84)90023-0 | abstract only |
| W14-04 | C. Lea, C. Molinari | 1984 | Magnesium diffusion, surface segregation and oxidation in Al-Mg alloys | J. Materials Science 19, 2336–2352 | 10.1007/BF01058110 | abstract only (oxidation part only as fragment) |
| W14-05 | W.W. Smeltzer | 1958 | Oxidation of an aluminum-3 per cent magnesium alloy in the temperature range 200–550 °C | J. Electrochem. Soc. 105(2), 67–71 | 10.1149/1.2428764 | abstract only |
| W14-06 | H.P. Leighly Jr, A. Alam | 1984 | The oxidation of dilute alloys of magnesium in aluminium | J. Physics F: Metal Physics 14, 1573–1583 | 10.1088/0305-4608/14/6/024 | abstract only |
| W14-07 | K.J. Holub, L.J. Matienzo | 1981 | Magnesium diffusion in several aluminum alloys | Applications of Surface Science 9, 22–38 | 10.1016/0378-5963(81)90023-4 | abstract only |
| W14-08 | E. Panda, L.P.H. Jeurgens, E.J. Mittemeijer | 2010 | Interface thermodynamics of ultra-thin, amorphous oxide overgrowths on AlMg alloys | Acta Materialia | 10.1016/j.actamat.2009.11.019 | abstract only |
| W14-09 | E. Panda, L.P.H. Jeurgens, E.J. Mittemeijer | 2010 | Growth kinetics and mechanism of the initial oxidation of Al-based Al–Mg alloys | Corrosion Science | https://www.sciencedirect.com/science/article/abs/pii/S0010938X10001782 | abstract only (partial) + thickness values from a secondary summary (snippet only) |
| W14-10 | E. Panda, L.P.H. Jeurgens, G. Richter, E.J. Mittemeijer | 2010 | The amorphous to crystalline transition of ultrathin (Al,Mg)-oxide films grown by thermal oxidation of AlMg alloys: a HRTEM investigation | J. Materials Research | https://www.researchgate.net/publication/45665602 | snippet only |
| W14-11 | Wu et al. (incl. O'Reilly) | 2019 | Oxidation studies of Al alloys: Part II Al-Mg alloy | Corrosion Science | https://www.sciencedirect.com/science/article/abs/pii/S0010938X18323552 (accepted MS: ora.ox.ac.uk) | abstract/snippet only — **molten alloy, 750 °C** |
| W14-12 | US patent 8,505,397 "Methods of characterizing aluminum oxides" (cites Sanders & Weichhardt, Oxidation of Metals vol. 3, 1971) | 1971 (cited work) | — | patent (secondary citation) | https://image-ppubs.uspto.gov/dirsearch-public/print/downloadPdf/8505397 | snippet only |
| W14-13 | authors not confirmed (one listing: G.R. Wakefield, R.M. Sharp) | 1991 | The composition of oxides formed on Al-Mg alloys | Applied Surface Science 51, 95–102 | https://www.sciencedirect.com/science/article/abs/pii/016943329190065R | abstract only (snippet) |
| W14-14 | Purdue Univ. PhD dissertation (author not retrieved) | not confirmed | XPS characterization of heat-treated aluminum alloys | dissertation AAI9334333 | https://docs.lib.purdue.edu/dissertations/AAI9334333 | snippet only |
| W14-15 | J.A.S. Tenório, D.C.R. Espinosa | 2000 | High-temperature oxidation of Al-Mg alloys | Oxidation of Metals 53, 361 | https://link.springer.com/article/10.1023/A:1004549522648 | snippet only (description by a citing source) |
| W14-16 | Norsk Hydro (inventors incl. S. Rist, G. Øyen per inventor listings) | 2022 (grant) | Method for and equipment for suppressing discoloration of Al–Mg products | US 11,453,938 B2 (EP 3683322) | https://patents.google.com/patent/US11453938 | snippet only (claims summary) |
| W14-17 | SINTEF group (authors not retrieved) | 2022 | Heat treatment of Mg-containing aluminum alloys 5182 and 6016 in an oxidizing atmosphere with 4% CO2 (+ companion papers on the CO2 effect) | Light Metals 2022 (TMS/Springer) | 10.1007/978-3-030-92529-1_77 | snippet only — **750 °C** |
| W14-18 | Leth-Olsen et al. | 1997 | Formation of nanocrystalline surface layers by annealing and their role in filiform corrosion of aluminum sheet | J. Electrochem. Soc. 144(7) | — (no DOI retrieved) | snippet only |
| W14-19 | H. Afseth, J.H. Nordlien, G.M. Scamans, K. Nisancioglu | 2001 | Effect of heat treatment on filiform corrosion of aluminium alloy AA3005; companion: Influence of heat treatment and surface conditioning on filiform corrosion of AA3005 and AA5754 | Corrosion Science 43(11), 2093–2109; 43(12), 2359–2377 | 10.1016/S0010-938X(01)00014-2 | snippet only |
| W14-20 | (authors not retrieved) | c. 2005 | Formation and structure of a subsurface layer in hot rolled aluminium alloy AA3104 transfer bar | Tribology International | https://www.sciencedirect.com/science/article/abs/pii/S0301679X05002033 | snippet only (cited for its summary of W14-19) |
| W14-21 | J.H. Nordlien et al. | 2002 | Formation of a zirconium-titanium based conversion layer on AA 6060 aluminium | Surface and Coatings Technology | https://www.sciencedirect.com/science/article/abs/pii/S0257897201016632 | snippet only |
| W14-22 | (authors not retrieved) | 2025 | Primary-equivalent corrosion protection of post-consumer scrap based aluminium | RSC journal (ISSN 2753-8125 per URL; possibly DOI 10.1039/D5SU00350D, not confirmed) | https://www.sciencedirect.com/org/science/article/pii/S2753812525003659 | snippet only |
| W14-23 | European Aluminium | 2015 | Aluminium Automotive Manual — Joining: 6. Brazing | industry manual | https://aec.org/sites/default/files/2022-05/6-Brazing_2015.pdf | snippet only |
| W14-24 | European Aluminium | 2015 | Aluminium Automotive Manual — Joining: 9. Adhesive bonding | industry manual | https://european-aluminium.eu/wp-content/uploads/2022/11/9-adhesive-bonding_2015.pdf | snippet only |
| W14-25 | Solvay / Nocolok (flux supplier) | n.d. | Aluminium brazing with non-corrosive fluxes — state of the art | supplier publication | https://www.aluminium-brazing.com/sponsor/nocolok/Files/PDFs/Publications_01.pdf | snippet only |
| W14-26 | Background sections of CAB-brazing patents returned for one query (US 6,152,354; 7,041,385; 7,926,701; 8,196,804; 6,391,129). The search tool did **not** say which patent made which statement | various | — | patents | e.g. https://image-ppubs.uspto.gov/dirsearch-public/print/downloadPdf/6152354 | snippet only |
| W14-27 | (authors not retrieved) | 2022 | Investigations into flux-free plasma brazing of aluminum in a local XHV-atmosphere | Materials 15, 8292 | 10.3390/ma15238292 | snippet only |
| W14-28 | Zähr et al. | 2013 | Analyses about the influence of the natural oxide layer of aluminium on the brazeability in a shielding gas furnace | Welding in the World | 10.1007/s40194-013-0031-9 | snippet only |
| W14-29 | NJIT group (authors not retrieved) | not confirmed | Oxidation of differently prepared Al-Mg alloy powders in oxygen | journal article (NJIT faculty publication record) | https://digitalcommons.njit.edu/fac_pubs/10151 | snippet only — **powders** |
| W14-30 | (authors not retrieved) | 2014 | Evolution of surface oxide film of typical aluminum alloy during medium-temperature brazing process | Transactions of Tianjin University | 10.1007/s12209-014-2236-4 | snippet only |
| W14-31 | US patent 6,167,609 | n.d. | Acid pretreatment for adhesive bonding of vehicle assemblies | patent | https://image-ppubs.uspto.gov/dirsearch-public/print/downloadPdf/6167609 | snippet only |
| W14-32 | (authors not retrieved) | not confirmed | Oxidation of liquid aluminum–magnesium alloys | Light Metals (TMS/Springer) chapter | https://link.springer.com/chapter/10.1007/978-3-319-48228-6_17 | snippet only — **molten** |

**Relevance caveat.** Few retrieved sources match the slug window exactly (0.1–0.35 % Mg, 300–450 °C, 1–5 h, furnace air).
The closest matches are W14-03 (0.8 % Mg, 350–600 °C, after cold rolling), W14-06 (0.05–0.1 % Mg, but 577 °C) and W14-07
(0.03–2.64 % Mg in flowing air). W14-11, W14-17 and W14-32 concern **molten** alloys at about 750 °C. W14-29 concerns powders.
W14-08 to W14-10 concern ultra-thin films grown at low oxygen pressure. They are used for mechanism only.

---

## 1. Mechanism

### 1.1 Starting state of a rolled surface
- **Cold-rolled state:** a very thin, self-healing **amorphous Al2O3** film is present [W14-03] (abstract only). A typical
  "natural" oxide on aluminium is quoted as **2–10 nm** [W14-23] (snippet only). Another source cites 2–5 nm [W14-27] (snippet only).
- **Near-surface deformed layer:** shear deformation during rolling creates a surface layer that promotes **secondary
  intermetallic precipitation during subsequent heat treatment** [W14-19] (snippet only). Annealing rolled sheet **above 300 °C**
  creates a thin, electrochemically active **nanocrystalline surface layer** [W14-18] (snippet only; shown for AA8006). Hot rolling
  can also leave MgO-rich near-surface microstructures [W14-20] (snippet only). These layers are the industrial counterpart of
  a "Beilby layer". They are fine-grained and full of fast diffusion paths. W14-03 says the oxide thickens by **grain-boundary
  diffusion** during heat treatment (abstract only).

### 1.2 Mg surface/interface segregation
- AES from room temperature to 600 °C measured an **equilibrium Mg surface enrichment of about 24× at 100 °C and about 12× at 200 °C**.
  The surface was Mg-**depleted** at higher temperature in that experiment because Mg **evaporation** outpaced segregation
  [W14-04] (abstract only). This is a vacuum (AES) result. In air the segregated Mg is oxidised rather than evaporated (see 1.3).
- The thermodynamic model for ≤5 nm amorphous overgrowths found a **strong driving force for interfacial (chemical) segregation
  of Mg** in all cases studied [W14-08] (abstract only).
- In a molten Al-0.2 % Mg alloy (750 °C, dry air), the metal at the oxide interface contained **1.05 % Mg against 0.2 % bulk**
  [W14-11] (snippet only; liquid state).
- For alloys with **> 2.0 wt.% Mg**, the cold-rolled oxide was pure Al2O3. During medium-temperature brazing, Mg became strongly
  enriched at the outermost surface and formed an **MgO-based film** [W14-30] (snippet only).

### 1.3 Selective oxidation and the phase sequence
Thermodynamic background *(general knowledge)*: per mole of O2, MgO is more stable than Al2O3. Mg can therefore reduce an existing alumina
film (3 Mg + Al2O3 → 3 MgO + 2 Al) or combine with it to form spinel MgAl2O4. The sources below describe how this plays out.

| Source | Alloy / conditions | Reported sequence / structure |
|---|---|---|
| [W14-08] (abstract only) | AlMg, ultra-thin films ≤ 5 nm, model + experiments at 300–400 K | **Amorphous Al2O3 is the most stable amorphous overgrowth below ~610 K (~337 °C)**, owing to its low interface energy. Am-MgO and am-MgAl2O4 are alternatives as a function of interfacial Mg, T and thickness |
| [W14-09] (abstract only) | Al-based Al–Mg, 300–610 K (27–337 °C), ellipsometry + XPS | At **T ≤ 385 K (112 °C)**: Al-oxide film of near-limiting thickness **~1 nm**. At **T > 385 K**: further growth by **preferential oxidation of interfacially segregated Mg**. Films stay **< 3 nm** |
| [W14-10] (snippet only; attribution to this paper probable, not certain) | ultrathin (Al,Mg)-oxide films | Above **~450 K (~177 °C)** the amorphous films gradually transform into crystalline **MgO** |
| [W14-03] (abstract only) | Production Al-0.8 and 2.5 % Mg, cold rolled, then 350–600 °C in dry or moist air | Amorphous Al2O3 → oxide thickens (grain-boundary diffusion) → surface becomes Mg-rich → **island MgO film** at the surface. Outward-diffusing Mg **reduces Al2O3 in the film to spinel MgAl2O4** |
| [W14-02] (abstract only) | Al-4.2 % Mg, dry and moist 20 % O2/Ar | Rapid formation of thick micro-crystalline films: **primary crystalline oxides nucleate at the oxide/metal interface**, plus **secondary MgO formed by Mg reduction of the original amorphous γ-Al2O3 overlayer**. Later stage dominated by growth of the primary oxides |
| [W14-12] (snippet only, secondary) | Sanders & Weichhardt 1971, dilute Al-Mg | **Spinel stable above ~800 K (~527 °C)**. Observed sequence: amorphous → crystalline MgO → MgO + MgAl2O4 → only spinel at long times |
| [W14-11] (snippet only; molten) | Al-0.2 and 2 % Mg, 750 °C, 1 h | After the initial amorphous Al-oxide, **MgO is usually the second oxide**. As Mg depletes, **MgAl2O4 dominates** and is **non-protective** |
| [W14-06] (abstract only) | **500 and 1000 ppm Mg** (0.05 and 0.1 %), 850 K (577 °C), ESCA | **Very strong preferential depletion of Mg from the alloy into the oxide.** Near the outer oxide surface, **spinel** is the predominant Mg compound. **MgO dominates at depth.** Depletion injects vacancies and forms defect clusters |
| [W14-01] (abstract only) | High-purity Al-0.4 and 2.0 % Mg, dry air, 550 °C, up to 90 h, XPS/AES/SEM/TEM | Oxide = **MgO (major) + spinel**. MgO concentration **decreases with depth** and spinel increases |
| [W14-13] (abstract only) | Al-10 % Mg, RT → 430 °C, AES | The film is mostly Al oxide at RT and **mostly MgO at 430 °C**. The high-T film is roughly **10× thicker** |
| [W14-14] (snippet only) | heat-treated Al alloys, XPS | Above **670 K (~397 °C)**: a non-uniform **top Mg-oxide layer over a mixed Mg-Al-oxide layer** |

**Conflict to note.** W14-06 (dilute, 577 °C, short) reports spinel outside and MgO deeper. W14-01 (0.4–2 %, 550 °C,
90 h) reports MgO outside and spinel deeper. Both are abstract-level only. The layering probably depends on Mg content and
exposure time, but this could not be resolved without the full texts.

### 1.4 Dependence on Mg content (what the literature says about lean alloys)

| Bulk Mg (wt.%) | Alloy | Conditions | Finding | Source |
|---|---|---|---|---|
| 0.03 | AA3003 | heat-treated in flowing air (T, t series) | **Only limited Mg diffusion and oxide formation** | [W14-07] (abstract only) |
| 0.05 / 0.10 | binary Al-Mg | 577 °C | **Strong preferential depletion of Mg into the oxide** (spinel/MgO) | [W14-06] (abstract only) |
| 0.2 | binary (molten) | 750 °C, 1 h | Interface enrichment to 1.05 % Mg; MgO/spinel scale, paralinear kinetics | [W14-11] (snippet only) |
| 0.4 | high-purity binary | 550 °C, ≤ 90 h | MgO + spinel; growth limited by **solid-state Mg diffusion through the MgO–spinel layer** | [W14-01] (abstract only) |
| 0.8 | production alloy | 350–600 °C after cold rolling | Mg-rich surface, island MgO, spinel | [W14-03] (abstract only) |
| 0.96 / 2.64 | AA3004 / AA5052 | flowing air | **More Mg diffusion and MgO formation** than 3003 | [W14-07] (abstract only) |
| ≥ 0.45 | Al-Mg products | thermal treatment | the patent treats these alloys as prone to discolouration (claimed range 0.45–12 % Mg) | [W14-16] (snippet only) |

**Reading.** No retrieved source gives a sharp Mg threshold. 0.03 % Mg (3003) gave only limited MgO [W14-07], while 0.05–0.1 %
Mg still sent Mg strongly into the oxide at 577 °C [W14-06]. Per these abstracts, the 0.1–0.35 % slug range therefore lies in
the regime where Mg oxides form, at least at the upper end of the annealing window. 1xxx grades with only trace Mg should
behave more like the 3003 case *(inference)*.

### 1.5 Temperature, time, atmosphere, surface condition

| Variable | Evidence | Source |
|---|---|---|
| Low-T limit | Al-3 % Mg **resisted oxidation up to 200 °C** | [W14-05] (abstract only) |
| Onset of Mg-driven growth (thin film, low pO2) | > 385 K (112 °C) | [W14-09] (abstract only) |
| Upper stability of amorphous Al2O3 (≤ 5 nm) | ~610 K (~337 °C) | [W14-08] (abstract only) |
| Mg-oxide top layer seen by XPS | > 670 K (~397 °C) | [W14-14] (snippet only) |
| Kinetic regime change | **> 350 °C**: rate initially ∝ 1/thickness (parabolic), turning into a **constant (linear) rate** at long exposure (Al-3Mg) | [W14-05] (abstract only) |
| Humidity / dew point | Humidity during heat treatment **controls the kinetics, morphology and composition** of the oxide, probably via OH⁻ incorporation (Al-0.8/2.5 Mg) | [W14-03] (abstract only) |
| Water vapour | **Initially reduces** the oxidation rate (Al-4.2 Mg) by changing the mechanical properties of the amorphous overlayer, without changing the mechanism | [W14-02] (abstract only) |
| Vacuum | Mg **evaporates above 350 °C** after a T-dependent induction period. The oxide film resists oxidation of the metal | [W14-05] (abstract only) |
| CO2 additions | 0.5–5.0 % CO2 (0.5–1.5 % preferred) suppresses discolouration of Al-Mg products during thermal treatment. At 750 °C, ≥ 4 % CO2 strongly inhibited oxidation of 5182/6016: a nm-thin **amorphous carbon layer over a thin nanocrystalline MgO layer** slows Mg evaporation. For 6016 the mass gain fell from 2.45 % (synthetic air) to 0.7 % (CO2) | [W14-16], [W14-17] (snippet only) |
| Residual O2 in "inert" gas | Nocolok CAB needs a shielding gas with **< 200 ppm O2** (preferably). **250–500 ppmv O2** in an inert shielding gas is enough to form new oxide layers | [W14-26], [W14-27] (snippet only) |
| Surface preparation | The oxidation rate depended on **surface condition and on the time elapsed since specimen preparation** (Al-Mg, 450–800 °C) | [W14-15] (snippet only) |
| Prior deformation | Deformed/nanocrystalline near-surface layers form on annealing > 300 °C; grain-boundary diffusion controls thickening | [W14-18], [W14-03] |
| Rolled-in oil, heating rate, N2 vs Ar | **No retrieved source** — see §6 | — |

---

## 2. Kinetics

### 2.1 Rate laws *(general knowledge forms)* and the regimes reported

- Thin-film (Cabrera–Mott-type) logarithmic or inverse-log growth: x = k_log·ln(1 + t/τ). This is typical of films up to a few nm at low T.
- Parabolic (diffusion-controlled): x² = k_p·t, with k_p = k_0·exp(−Q/RT).
- Linear (non-protective / breakaway): x = k_l·t. **Paralinear** = parabolic followed by linear.

| Regime reported | Conditions | Source |
|---|---|---|
| Near-limiting ~1 nm Al-oxide, then Mg-driven growth, films < 3 nm | 27–337 °C, low pO2 | [W14-09] (abstract only) |
| Parabolic → **linear** at long times | Al-3Mg, > 350 °C, air | [W14-05] (abstract only) |
| Parabolic for one alloy, **linear** for another at 450–500 °C | Al-Mg, 450–800 °C | [W14-15] (snippet only) |
| Growth **controlled by solid-state diffusion of Mg through the MgO–spinel layer** (0.4 % Mg). Mg diffusion plus **Mg-vapour transport across voids** at the substrate/oxide interface (higher Mg) | 550 °C, ≤ 90 h, dry air | [W14-01] (abstract only) |
| Paralinear; non-protective spinel | molten, 750 °C | [W14-11] (snippet only) |
| Amorphous film protective until it **crystallises**, then accelerated oxidation | molten Al-1…9 % Mg | [W14-32] (snippet only) |
| Two-stage: second stage caused by spinel formation once the shell exceeds ~1.5 µm. **Q ≈ 185 kJ/mol** for the spinel-controlled stage | Al-Mg **powders** in O2 | [W14-29] (snippet only) |

**Rate constants.** The abstracts retrieved do **not** give k_p values or activation energies for solid Al-Mg sheet at 300–450 °C.
The only Q found (185 kJ/mol) is for spinel-stage oxidation of powders [W14-29]. It is not transferable without checking.

### 2.2 Measured thickness values found

| Value | Conditions | Source |
|---|---|---|
| Natural oxide 2–10 nm (another source: 2–5 nm) | ambient | [W14-23], [W14-27] (snippet only) |
| ~1 nm limiting Al-oxide at ≤ 112 °C; films < 3 nm up to 337 °C | low pO2, ellipsometry/XPS | [W14-09] (abstract only) |
| 0.67 nm at 300 K → 1.72 nm at 560 K, pO2 = 1×10⁻⁴ Pa | Al–Mg (secondary summary of the Panda work) | [W14-09] (snippet only, secondary) |
| High-T film ~10× thicker than at RT; mostly MgO at 430 °C | Al-10 % Mg | [W14-13] (abstract only) |
| 40 → 220 Å (4 → 22 nm) oxide range studied for brazeability | brazing sheet | [W14-25] (snippet only) |

No retrieved dataset gives MgO thickness vs time for **0.1–0.35 % Mg at 300–450 °C in furnace air**. This is the key gap for
validating the in-house model (see §5).

### 2.3 Mg supply from the alloy: an order-of-magnitude bound (recalc.)

The inputs are *(general knowledge, verify)*: lattice diffusion of Mg in Al with D = D0·exp(−Q/RT), D0 = 1.24×10⁻⁴ m²/s and Q = 130.4 kJ/mol;
alloy density 2.70 g/cm³; MgO density 3.58 g/cm³ (60.3 wt.% Mg). The model assumes the surface is a perfect Mg sink (surface Mg = 0) on a
semi-infinite alloy. The Mg removed per unit area is then 2·c0·√(Dt/π). This amount is converted into an equivalent thickness of
**dense, pure MgO**. The result is an **upper bound** set by alloy-side supply. Real films contain Al2O3 and spinel, and oxide-side
transport may be slower.

| T (°C) | √(Dt), 1 h (µm) | MgO-equivalent, 1 h, 0.05 / 0.1 / 0.2 / 0.35 % Mg (nm) | 2 h, same Mg levels (nm) |
|---|---|---|---|
| 300 | 0.76 | 0.5 / 1.1 / 2.2 / 3.8 | 0.8 / 1.5 / 3.0 / 5.3 |
| 350 | 2.3 | 1.6 / 3.2 / 6.5 / 11.3 | 2.3 / 4.6 / 9.1 / 16.0 |
| 370 | 3.4 | 2.4 / 4.8 / 9.5 / 16.7 | 3.4 / 6.8 / 13.5 / 23.6 |
| 400 | 5.8 | 4.1 / 8.2 / 16.4 / 28.8 | 5.8 / 11.6 / 23.3 / 40.7 |
| 430 | 9.6 | 6.8 / 13.5 / 27.0 / 47.3 | 9.6 / 19.1 / 38.2 / 66.9 |
| 450 | 13.0 | 9.2 / 18.4 / 36.8 / 64.4 | 13.0 / 26.0 / 52.0 / 91.1 |

**Reading (Assessment).** For lean alloys, the Mg that bulk diffusion can deliver in a slug cycle corresponds to only a few to a few tens of
nm of MgO. This is the same order as the nm-scale oxide being tracked. Two consequences follow. (i) Bulk **Mg content enters
roughly linearly** whenever growth is supply-limited. The strong Mg depletion seen even at 0.05–0.1 % Mg [W14-06] and the
Mg-diffusion control reported at 0.4 % Mg [W14-01] are consistent with this. (ii) A slug with 0.3 % Mg can, in principle,
build roughly 3× the MgO of one with 0.1 % Mg under the same cycle. Near-surface deformed layers and grain boundaries
[W14-03], [W14-18] provide faster paths than the lattice D used here, so the bound may be exceeded locally.

---

## 3. Consequences

| Consequence | Evidence | Critical level reported? | Source |
|---|---|---|---|
| **Discolouration (dark / "black" surface)** | Selective oxidation of Mg leaves **Al inclusions in the surface oxide**, which give a **black discolouration** (Al-3Mg, > 350 °C). The industrial patent targets discolouration of Al-Mg products during thermal treatment | none | [W14-05] (abstract only), [W14-16] (snippet only) |
| **Conversion-coating / pretreatment failure (→ lacquer adhesion)** | Excessive Mg surface enrichment (GDOES, TEM) **prevents formation of ZrO2-based conversion coatings**. The Mg and Zr surface concentrations are **anti-correlated**. **Sufficient alkaline etching** restores proper coating formation. Specimen variation tracked extrusion process details and **oxide thickness** more than bulk 6060 composition | none | [W14-21], [W14-22] (snippet only; the split of statements between the two papers is uncertain) |
| **Adhesive bonding** | The native heat-generated oxide is **inert and inhomogeneous** and must generally be **replaced** before bonding | none | [W14-24] (snippet only) |
| **Filiform corrosion (FFC) of painted sheet** | Annealing rolled sheet **> 300 °C** raises FFC susceptibility through an electrochemically active **nanocrystalline surface layer** [W14-18]. For AA3005-type alloys the **Mg-enriched oxide itself did not cause significant loss of FFC resistance**. The deformed surface layer with secondary precipitation is the main factor [W14-19], [W14-20]. A 2025 study on scrap-based Al links **Mg surface enrichment to increased FFC susceptibility** [W14-22] | none | (snippet only) — **sources disagree on whether MgO itself matters** |
| **Brazeability (CAB)** | MgO and spinel are **poorly soluble in molten flux**, and Mg reduces the surface Al2O3 [W14-23], [W14-25]. Patent background: **above ~0.3 % Mg the Nocolok flux is "poisoned"** by MgO formation (MgF2-type products), and raising the flux load is uneconomic [W14-26]. A flux supplier gives a tolerance of **0.5 % Mg** for furnace flux brazing [W14-25] | **Oxide 4 → 22 nm: only a small brazeability loss at 5 g/m² flux, but an appreciable loss of clad fluidity from 4 → 10 nm at 2 g/m² flux** [W14-25] | (snippet only) |
| **Lubricant (zinc stearate) interaction, friction in impact extrusion, weldability** | **No retrieved source** | — | — |

**Note.** The brazing figures are the only "critical thickness" values found. They show that a few nm of extra oxide can matter
when the reactive agent (flux) is scarce. Any analogy to lacquer, pretreatment or lubricant chemistry on slugs is an
*(inference)*, not evidence.

---

## 4. Mitigation and design levers

### 4.1 Alloy (Mg) limits
- Bulk Mg is the supply term (§2.3, recalc.). The literature contrast is 0.03 % Mg with limited MgO [W14-07] against 0.05–0.1 %
  Mg with strong Mg uptake at 577 °C [W14-06]. **Keeping Mg at the low end of the specification (and controlling Mg pick-up from
  scrap) is the most direct lever** *(inference from W14-06/W14-07 and §2.3)*.
- Reference points from neighbouring applications: ~0.3 % Mg (CAB flux poisoning, patent statements) [W14-26]; 0.5 % Mg (flux
  supplier tolerance) [W14-25]; ≥ 0.45 % Mg (lower bound of the discolouration patent's claimed range) [W14-16]. These are
  application-specific thresholds, **not** slug-quality limits.

### 4.2 Cycle design (temperature × time)
- The literature puts the change from Al-oxide-dominated to Mg-oxide-dominated surfaces at roughly **337–400 °C** for the
  conditions studied [W14-08], [W14-14]. Parabolic/linear growth is reported **above 350 °C** [W14-05], and Mg-rich surfaces
  over **350–600 °C** [W14-03]. **Lowering soak T below ~350 °C** should therefore shift the surface toward the thin-film regime
  *(inference)*. Higher cold reduction lowers the RX temperature (ch. 03, ch. 09 §3.3), which is what makes such a cycle possible.
- In a diffusion-controlled regime the oxide thickness scales with **√t**. Halving the time cuts thickness by only ~29 % at the same T
  *(recalc., general rate law)*. Temperature acts through k_p: for Q = 130–185 kJ/mol, 415 °C vs 400 °C gives **k_p × 1.7–2.1**,
  i.e. **thickness × 1.3–1.4** for equal time *(recalc.; Q values are general-knowledge Mg diffusion and [W14-29] powders)*.
- **Cooling** also contributes: oxidation continues above ~200 °C [W14-05], and Mg segregates even at 100–200 °C [W14-04].

### 4.3 Atmosphere
- **Inert gas (N2/Ar) only works if O2 and H2O are kept low.** In the brazing literature, 250–500 ppmv O2 already forms new oxide
  [W14-27], and Nocolok needs < 200 ppm O2 [W14-26] (snippet only). By extension, MgO is far more stable than Al2O3 (general knowledge),
  so a "nitrogen" anneal with a leaky retort or a wet charge may give little benefit *(inference)*.
- **Humidity/dew point** changes kinetics, morphology and composition [W14-03]. Water vapour can **initially slow** the oxidation of
  Al-4.2Mg [W14-02]. The sign of the dew-point effect for lean alloys at 300–450 °C is **not established** by what was retrieved.
- **CO2 additions** (0.5–5 %) are an industrially patented route against discolouration of Al-Mg products [W14-16]. The mechanism
  (an amorphous carbon cap over thin MgO) has been shown at 750 °C [W14-17]. The patent's alloy range starts at 0.45 % Mg.
  Applicability to 0.1–0.35 % Mg slugs at 300–450 °C is untested here.
- **Vacuum** is not neutral: Mg evaporates above 350 °C [W14-05], and surfaces become Mg-depleted under UHV heating [W14-04].

### 4.4 Surface condition and post-anneal treatment
- **Alkaline etching** removes the Mg-enriched surface and restores conversion-coating formation [W14-22]. **Acid pretreatment**
  dissolves Mg and Al oxides from Al-Mg sheet, leaving a surface Mg/Al atomic ratio of about 0.20 [W14-31] (snippet only).
  Bonding practice replaces the heat-generated oxide [W14-24].
- Removing or limiting the **near-surface deformed layer** (cleaning, etching before annealing) acts on the fast-diffusion
  and FFC-active layer [W14-18], [W14-19] *(inference for slugs)*. **Rolled-in lubricant residues** are a plausible factor but
  were not covered by any retrieved source.

### 4.5 Be micro-additions (historic)
- **Not verified in this round** (the search budget ran out before the query ran). *(general knowledge, verify)*: ppm-level Be has
  historically been used in Al-Mg melts to reduce Mg oxidation. Be and its compounds are toxic (inhalation hazard), and
  food- and beverage-contact practice generally excludes it. It should be treated as a historical reference, not a lever for aerosol slugs.

---

## 5. Assessment of the in-house MgO model (chapter 09 §3) — **Assessment, not source data**

**What chapter 09 documents.** The `mg_dashboard.xlsx` "Zayan diffusion model" gives cumulative MgO thickness per cycle. The
values run from 7.1 nm (A2 AO-45) to 12.1 nm (Cycle 3 Original). The regime labels are: "Al₂O₃ only" during the ramp to 300 °C,
"MgO LOG" for 300–370 °C, "Transition" at ~390–400 °C, "parabolic" above 400 °C, and "MgO nil <350 °C" on cooling. The risk
scoring weights time ≥ 400 °C highest (0.35). The model has no cited reference and no parameters. The evaluator inputs are
temperatures and times only (no Mg content, dew point or atmosphere). All scores assume no protective atmosphere.

**Consistent with the literature**
1. **A regime change at roughly 350–400 °C is supported.** The evidence is am-Al2O3 stability up to ~337 °C for ≤ 5 nm
   films [W14-08], an XPS Mg-oxide top layer above ~397 °C [W14-14], parabolic/linear growth above 350 °C [W14-05], and Mg-rich
   surfaces at 350–600 °C [W14-03]. The 400 °C "transition" boundary is therefore physically reasonable, but its exact value
   is not pinned down for 0.1–0.35 % Mg.
2. **Diffusion-controlled growth** is the mechanism Zayan et al. report for the 0.4 % Mg alloy [W14-01]. Choosing a
   diffusion (parabolic) law is thus traceable to the cited name.
3. **Shorter time and lower temperature reduce oxide.** The ranking direction (A2 AO-45 < A2 AO < … < Cycle 3) follows from any
   thermally activated growth law.
4. **The predicted magnitude (≈ 7–12 nm)** is of the same order as the alloy-side Mg-supply bound for 0.1–0.2 % Mg at 400–430 °C for 1–2 h
   (§2.3, recalc.), and it exceeds the natural oxide (2–10 nm, [W14-23]). The order of magnitude is plausible, but it is **not validated**.

**Divergences and gaps**
1. **Calibration range.** Zayan et al. studied **high-purity Al-0.4 and 2.0 % Mg at 550 °C for up to 90 h in dry air** [W14-01].
   Applying it to 0.1–0.35 % Mg (production purity), 370–455 °C and 1–3 h at temperature means extrapolating in Mg content,
   temperature and time all at once. Without the paper's rate constants (not retrieved), the model's k_p and Q cannot be
   traced to the source.
2. **No Mg-content term.** The literature (§1.4) and the supply bound (§2.3) both make bulk Mg a first-order variable. Under supply
   limitation, thickness is roughly ∝ c_Mg. The model should take Mg (and ideally Si and Fe, which affect the surface layer [W14-19]) as an input.
3. **"Al₂O₃ only" below 300 °C and "MgO nil < 350 °C" overstate the case.** Mg segregation is strong at 100–200 °C [W14-04], and
   Mg-driven oxide growth starts above ~112 °C in thin films [W14-09]. These sub-nm contributions are small, but the labels should read
   "slow", not "nil".
4. **Long-time kinetics may not stay parabolic.** A parabolic → linear (paralinear) change is reported for Al-3Mg above 350 °C
   [W14-05] and for some Al-Mg alloys at 450–500 °C [W14-15]. For lean alloys, Mg depletion should instead make growth
   **self-limiting** [W14-06]. Either way, a single parabolic law is a simplification.
5. **Atmosphere and humidity are absent.** Humidity controls the kinetics and composition [W14-03] and can slow the initial rate
   [W14-02]. CO2 suppresses discolouration [W14-16], [W14-17]. Residual O2 at the hundreds-of-ppm level still oxidises [W14-27].
   The model's note "inert gas reduces risk" is directionally right, but it needs an O2/H2O specification to mean anything.
6. **Surface state is absent.** Cold-rolled deformed layers, grain-boundary paths and the time since surface preparation all change
   the rate [W14-03], [W14-15], [W14-18]. The CR level therefore affects oxidation **directly** (through the surface layer), not only
   indirectly through shorter RX cycles.
7. **Phase identity.** The model reports "MgO". The literature shows MgO **and** spinel. Spinel tends to dominate with Mg depletion
   or longer exposure [W14-11], [W14-12], and the layering differs between studies [W14-01] vs [W14-06]. For coating/pretreatment
   response the relevant metric is probably **surface Mg enrichment** (e.g. GDOES Mg/Al ratio [W14-21], [W14-22]) rather than "MgO nm".
8. **Internal-consistency check (recalc.).** Suppose the time axis of the §3.2 growth curve matches the A2 AO-45 phase table in
   §3.5 (0–80 min ramp to 300 °C; 80–120 min 300→370 °C; equalise 370 °C to ~150 min; ~15 min to 400 °C; 50 min soak). Then
   the curve gives 0.10 → 3.41 nm during the 300→370 °C ramp and 5.96 nm by the end of equalisation. That is **≈ 84 % of the 7.12
   nm total formed at ≤ 370 °C**. The 400 °C soak adds only ≈ 0.6 nm, and ≈ 0.3 nm forms on cooling. This contradicts the sheet's own
   labels ("MgO LOG", "LOG safe" at ≤ 370 °C) and its risk weighting (time ≥ 400 °C = "#1 MgO driver"). Also, Cycle 3 Original and the
   A1 test have no equalisation step (§3.1), yet they show the same 3.41 nm at 120 min as the A2 variants, which suggests a shared
   ramp template. **Either the time axis differs from the phase table, or the model's low-temperature growth term dominates.
   This should be checked against the cell formulas.**
9. **Resolution vs. uncertainty.** The differences between the best cycles (7.1 vs 8.6 vs 9.1 nm) are 15–25 %. Without measured
   thickness data, and given the regime and atmosphere effects above, these differences are probably below what the model can
   resolve. The ranking by time-at-temperature is more robust than the absolute nm values.

**Suggested validation (Assessment).** (a) Measure the surface Mg and O depth profile with **GDOES** (fast, works on production
slugs) and/or **XPS/AES sputter profiles** (as in [W14-03], [W14-07]). Sample slugs from at least three real cycles (e.g. Cycle 1,
Cycle 3, A1) plus as-rolled reference slugs, at two positions in the load. (b) Record the furnace dew point and O2 level and the
bulk Mg of each lot. (c) Fit x² = k_p(T)·t or a supply-limited form with c_Mg as an input. (d) Correlate the result with the
actual quality defect (discolouration, lacquer adhesion, pretreatment response, extrusion friction). This last point is still
open question 8 of chapter 09.

---

## 6. Open questions / what could not be verified

1. **No full texts were read** (the page-fetch tool failed and the web-search budget was exhausted). These items are still open:
   Zayan et al. rate constants and thickness data [W14-01]; Smeltzer's activation energies [W14-05]; Lea & Ball weight-gain
   kinetics and humidity data [W14-03]; Field et al. kinetics and the "trace alloying additions" (Be?) work by the same group;
   Panda et al. model thresholds (Mg at.% at the interface where am-MgO/spinel become stable) [W14-08].
2. **"Field & Cohen"** (named in the brief) was not found. The Al-4.2 Mg paper [W14-02] is attributed here to Field, Scamans and
   Butler from general bibliographic knowledge, which needs confirming.
3. **No dataset for 0.1–0.35 % Mg at 300–450 °C, 1–5 h, furnace air**, and none comparing **air vs N2 vs Ar** for solid-state
   annealing of Al-Mg sheet or slugs. No dew-point series for lean alloys.
4. **Heating rate, rolled-in oil residues and their decomposition products, slug tumbling/cleaning**: no sources retrieved.
5. **Zinc stearate / lubricant interaction with MgO-rich surfaces, extrusion friction, lacquer adhesion on aerosol cans**: no
   sources retrieved. The consequences in §3 come from neighbouring applications (conversion coatings, FFC, bonding, brazing).
6. **Be micro-additions**: not verified (§4.5).
7. **CO2-atmosphere data at solid-state annealing temperatures** (300–450 °C) and at Mg < 0.45 %: not found. The retrieved data are for 750 °C.
8. **Conflicts to resolve**: whether MgO-enriched oxide itself drives FFC (W14-19/W14-20 "no" vs W14-22 "yes"), and the layering of
   MgO vs spinel (W14-01 vs W14-06).
9. **Mg diffusion constants** used in §2.3 (D0 = 1.24×10⁻⁴ m²/s, Q = 130.4 kJ/mol) are general knowledge and were not verified
   against a retrieved source in this round.
