Repository: FinMetal-create/R-D-alloys

# R-D-alloys

A physical-metallurgy knowledge base for alloy R&D, aimed at designing alloys with the best achievable
combination of properties. The current focus is lean Al–Mn (3xxx) and 1xxx alloys processed into
impact-extrusion slugs for aerosol cans.

Built on 2026-10-12 from the user's Google Drive literature library (79 unique sources), their own R&D files,
and online research. Each chapter cites its sources (Drive links, URLs or DOIs) and marks inferences and
general knowledge explicitly.

File: knowledge/16-web-recycling-cbam-sustainable-alloy-design.md (part 1 of 2)
# 16 — Recycling metallurgy, carbon footprint, CBAM and critical raw materials: sustainable alloy design for scrap-based 3xxx/1xxx slugs (web)

**Source type: online research (not from the user's Drive), retrieved 2026-10-12.**

**Scope.** This chapter covers four topics for EU-made, high-scrap, lean 3xxx/1xxx slugs for impact-extruded aerosol cans:
1. Recycling metallurgy: impurity build-up, Fe-rich intermetallics, scrap-tolerant composition windows and refining limits.
2. The carbon footprint of primary and recycled aluminium.
3. The EU Carbon Border Adjustment Mechanism (CBAM) as it applies to aluminium.
4. The EU Critical Raw Materials Act (CRMA) lists, as they bear on alloying elements.

The chapter ends with design levers and links to the in-house files in chapter 09.

**How the sources were read (important limitation).**
- Full-page fetching was blocked by the environment's network policy. The tool fetcher and curl were refused for eur-lex.europa.eu, taxation-customs.ec.europa.eu, international-aluminium.org, cbamguide.com and repositum.tuwien.at.
- The shared web-search budget ran out after about 35 queries.
- **No source was read in full.** Every entry was read only as search-engine result summaries and snippets, so every citation below is **(snippet only)**.
- Snippet text can be paraphrased or out of context. Check every number against the original before using it in a decision, and especially before using it in a contract or a regulatory filing.
- The user's in-house numbers were not used in any search query.

**Conventions.**
- `[W16-xx]` cites the sources table.
- `[ch.0x §y]` cites another chapter of this knowledge base (Drive-sourced).
- *(general knowledge)* marks content not confirmed in this session. Verify it before quantitative use.
- *(inference)* marks my own reasoning.
- *(recalc.)* marks arithmetic done here from cited inputs.
- Regulatory and price figures carry their retrieval date (2026-10-12), because they change often.

---

## Sources

| Key | Organisation / authors | Year | Title | URL / DOI | Type | What was read |
|---|---|---|---|---|---|---|
| W16-01 | European Parliament & Council | 2023 (consol. 2025-10-20) | Regulation (EU) 2023/956 establishing a carbon border adjustment mechanism | https://eur-lex.europa.eu/eli/reg/2023/956/oj/eng ; consolidated https://eur-lex.europa.eu/eli/reg/2023/956/2025-10-20/eng | regulation | Search snippets of Annex I (headings 7612, 7613 00 00, 7614, 7616, with GHG = CO₂ + PFCs) and Art. 7 / Annex II (direct emissions only) (snippet only) |
| W16-02 | European Commission | 2023 / 2025 | CBAM implementing regulations: (EU) 2023/1773 (transitional reporting) and (EU) 2025/2547 (definitive-period methodology, as named in a snippet) | https://eur-lex.europa.eu/legal-content/EN/TXT/HTML/?uri=CELEX%3A32023R1773 ; https://eur-lex.europa.eu/legal-content/EN/TXT/?uri=CELEX%3A32025R2547 | regulation | Snippet: Table 1 aggregated goods category "aluminium products" groups 7612, 7613 00 00, 7614 and 7616. The snippet does not say which of the two acts it quotes (snippet only) |
| W16-03 | EUR-Lex (Publications Office) | 2023– | Summary: Carbon Border Adjustment Mechanism | https://eur-lex.europa.eu/EN/legal-content/summary/carbon-border-adjustment-mechanism.html | regulation (official summary) | Annex II goods (iron & steel, aluminium, hydrogen) (snippet only) |
| W16-04 | European Commission, DG TAXUD | 2023–2025 | CBAM FAQ (Nov 2023); guidance for non-EU installation operators; sector guidance 5b (hydrogen), 5d (iron & steel) | https://taxation-customs.ec.europa.eu/system/files/2023-11/CBAM%20Frequently%20Asked%20Questions_November%202023.pdf ; guidance 5d via taxation-customs.ec.europa.eu | regulation guidance | Direct-only rule for Annex II goods from 1 Jan 2026; indirect emissions reported separately in the transitional period; precursors in complex goods (snippet only) |
| W16-05 | European Parliament & Council | 2025 | Regulation (EU) 2025/2083 amending 2023/956 (CBAM simplification, "Omnibus") | https://www.pwc.com/mt/en/publications/tax-legal/regulation-eu-2025-2083-simplifying-the-carbon-border-adjustment-mechanism-cbam.html ; https://www.sgs.com/en/news/2025/11/cbam-simplification-regulation-officially-adopted-by-the-eu ; https://www.dehst.de/EN/Topics/CBAM/CBAM-definitive-regime-2026/cbam-definitive-regime-2026_artikel.html | regulation (via secondary summaries) | 50 t threshold, OJ publication and entry-into-force dates (snippet only; legal text not reached) |
| W16-06 | EY Global Tax News; Reed Smith | 2025 | "EU adopts CBAM Omnibus Regulation" (22 Oct 2025); "What you need to know as CBAM simplification comes into effect" | https://globaltaxnews.ey.com/news/2025-2136-eu-adopts-cbam-omnibus-regulation ; https://www.reedsmith.com/our-insights/blogs/viewpoints/102lr9t/what-you-need-to-know-as-cbam-simplification-comes-into-effect/ | industry (law/tax firms) | 30 Sept declaration deadline, 50 % quarterly holding, authorised-declarant timing, certificate sales from Feb 2027 (snippet only) |
| W16-07 | AL Circle; Shanghai Metals Market; cbamguide.com | 2026 | "EU corrects CBAM default values…"; CBAM default values pages | https://www.alcircle.com/news/eu-corrects-cbam-default-values-selected-aluminium-products-and-unknown-origin-precursors-affected-120859 ; https://cbamguide.com/compliance/default-values/ ; https://earth5r.org/guides/cbam-guide-indian-exporters/ | news / secondary | Implementing Reg. (EU) 2025/2621 (default values), correction (EU) 2026/1740, mark-ups, India and China defaults (snippet only) |
| W16-08 | Argus Media; Fastmarkets; MarketScreener (Reuters) | 2025 | "EU lowers CBAM benchmarks for aluminium"; "Leaked CBAM provisional benchmarks…" | https://www.argusmedia.com/en/news-and-insights/latest-market-news/2764083-eu-lowers-cbam-benchmarks-for-aluminium ; https://www.fastmarkets.com/insights/leaked-cbam-provisional-benchmarks-largely-in-line-with-market-expectations-for-aluminium-and-steel/ | news | Primary/secondary benchmarks and downstream add-ons, all from **leaked drafts** (snippet only) |
| W16-09 | European Commission (price page) + AL Circle, SteelOrbis, Eurometal, Taxxa | 2026 | Price of CBAM certificates; Q1–Q3 2026 price news | https://taxation-customs.ec.europa.eu/carbon-border-adjustment-mechanism/price-cbam-certificates_en ; https://www.alcircle.com/news/eu-cbam-certificate-price-jumps-to-82-32-in-q3-highest-level-of-2026-121455 ; https://eurometal.net/european-commission-announces-q2-2026-cbam-certificate-price/ | regulation (official page) + news | Quarterly prices, calculation basis, weekly pricing from 2027 (snippet only) |
| W16-10 | cbamguide.com; Projet Celsius; GreenSutra | 2025–2026 | CBAM free-allocation phase-out schedule 2026–2034 | https://cbamguide.com/learn/free-allocation/ ; https://projetcelsius.com/en/blog/cbam-free-allowances-phase-out/ | secondary | CBAM factor by year (snippet only) |
| W16-11 | European Commission | 2025 | COM(2025) 989 final: proposal amending 2023/956 to extend scope to downstream goods and add anti-circumvention measures (2025/0419(COD)) | https://eur-lex.europa.eu/legal-content/EN/TXT/HTML/?uri=CELEX:52025PC0989 ; https://data.consilium.europa.eu/doc/document/ST-16973-2025-INIT/en/pdf ; https://www.mayerbrown.com/en/insights/publications/2025/12/european-commission-issues-cbam-operational-rules-and-proposes-downstream-extension-of-the-cbam-scope | regulation (proposal) + law-firm note | About 180 products, pre-consumer scrap as a precursor, 2028 start (snippet only; annex list not read) |
| W16-12 | Mayer Brown | 2026 (Oct) | "EU's CBAM Downstream Extension and Anti-Circumvention Amendments: the Road to Trilogue" | https://www.mayerbrown.com/en/insights/publications/2026/10/eus-cbam-downstream-extension-and-anti-circumvention-amendments-the-road-to-trilogue | industry (law firm) | Council general approach, trilogue date, scrap-precursor position (snippet only) |
| W16-13 | European Parliamentary Research Service; DecarbonPro; cbamguide news | 2026 (Sept) | EPRS ATA(2026)791461 "Extension of CBAM scope to downstream goods…"; "EP adopts CBAM downstream mandate 464-50" | https://eprs.europarl.europa.eu/contents/publications/EPRS/2026/09/EPRS_ATA(2026)791461.html ; https://www.decarbonpro.com/en/articles/cbam-downstream-extension-parliament-position-2026 ; https://cbamguide.com/news/2026-09-15-ep-plenary-adopts-cbam-downstream-mandate-464-50/ | regulation (EP briefing) + news | EP first-reading position, product counts, start date (snippet only) |
| W16-14 | Norsk Hydro; Fastmarkets | 2025–2026 | "Greenwashing via CBAM loopholes threaten European green products market"; "System flaws and loopholes threaten CBAM's decarbonization objectives, Hydro says" | https://www.hydro.com/en/global/about-hydro/stories-by-hydro/greenwashing-via-cbam-loopholes-threaten-european-green-products-market/ ; https://www.fastmarkets.com/insights/system-flaws-and-loopholes-threaten-cbams-decarbonization-objectives-hydro-says/ | industry (advocacy) / news | Post-consumer scrap carries zero emissions; scrap-price linkage (snippet only) |
| W16-15 | European Aluminium | 2024–2026 | CBAM position paper (2024-11-26); response to consultation on CBAM implementing acts (2025-09-25); position paper on downstream extension (2026-02-17); three-pager on indirect emissions (2026-02-17); joint statement (May 2026) | https://european-aluminium.eu/wp-content/uploads/2026/03/2026-02-17-EA-Position-Paper-on-CBAM-Downstream-scope-extension.pdf ; https://european-aluminium.eu/wp-content/uploads/2026/02/2026-02-17-European-Aluminium-three-pager-on-why-indirects-should-remain-out-of-CBAM-1.pdf ; https://european-aluminium.eu/wp-content/uploads/2025/09/2025-09-25-EA-Response-to-Consultation-on-CBAM-Implementing-Acts.pdf | industry (association) | Positions on scrap default, indirect emissions, scrap exports (snippet only) |
| W16-16 | Envirotec; SustainabilityMEA; ScrapMonster; IndexBox; discoveryalert.com | 2025–2026 | Reports on an EU aluminium-scrap export measure and Waste Shipment Regulation restrictions | https://envirotecmagazine.com/2026/09/10/eu-prepares-broader-ban-on-waste-exports-to-non-oecd-countries/ ; https://www.sustainabilitymea.com/european-commission-delays-aluminium-scrap-export-measures-amid-policy-shift/ ; https://www.scrapmonster.com/news/metal-recycling/eu-aluminium-scrap-export-restrictions-target-spring-2026-implementation-2025-11-20/97817 | news (mixed reliability) | Status of export curbs, scrap export tonnages (snippet only) |
| W16-17 | UK HMRC (uktradeinfo) | current | Commodity 7612 90 20 "Containers of a kind used for aerosols, of aluminium" | https://www.uktradeinfo.com/commodities/76129020 | official tariff (UK, CN-aligned 8-digit) | Code description and hierarchy (snippet only) |
| W16-18 | Verso helpdesk; cbamguide.com | 2025–2026 | CBAM CN-code lists for aluminium | https://helpdesk.verso.de/en/supply-chain-hub/carbon-border-adjustment-mechanism-cbam-1 ; https://cbamguide.com/sectors/aluminium/cn-codes/ | secondary | Heading list; exclusion of 7602 and 7615 (snippet only) |
| W16-19 | CEN / BSI | current | EN 570 "Aluminium and aluminium alloys – Impact extrusion slugs obtained from wrought products – Specification" | https://knowledge.bsigroup.com/products/aluminium-and-aluminium-alloys-impact-extrusion-slugs-obtained-from-wrought-products-specification | standard | Scope description only (snippet only) |
| W16-20 | International Aluminium Institute (IAI) | 2024 (Dec) | "Global aluminium industry greenhouse gas emissions intensity reduction continues, with total emissions below 2020 peak" | https://international-aluminium.org/global-aluminium-industry-greenhouse-gas-emissions-intensity-reduction-continues-with-total-emissions-below-2020-peak | industry (association statistics) | All-aluminium intensity 2022–2023 (snippet only) |
| W16-21 | International Aluminium Institute | 2024 | IAI Factsheet "Claim 3 – GHG saving" (hosted by Australian Aluminium Council) | https://aluminium.org.au/wp-content/uploads/2024/10/IAI-Factsheet-Claim-3_GHG-Saving_external.pdf | industry (association) | Primary 2022 footprint; recycled gate-to-gate values; % saving (snippet only) |
| W16-22 | International Aluminium Institute | current | Aluminium Carbon Footprint FAQs; Primary aluminium GHG emissions intensity statistics page | https://international-aluminium.org/landing/aluminium-carbon-footprint-faqs/ ; https://international-aluminium.org/statistics/greenhouse-gas-emissions-primary-aluminium/ | industry (association) | Cradle-to-gate range; boundary; dataset comparability note (snippet only) |
| W16-23 | European Aluminium | 2024 / 2025 (V2.0) | Environmental Profile Report 2024; launch press release (6 Nov 2024) | https://european-aluminium.eu/wp-content/uploads/2025/07/Environmental-Profile-Report_2024-V20.pdf ; https://european-aluminium.eu/wp-content/uploads/2024/11/06-11-24-European-Aluminium-Environmental-Profile-Report-launch-PR.pdf ; https://aluminiumtoday.com/news/european-aluminium-sector-shows-environmental-progress-and-calls-for-bold-policies-to-decarbonise-further | industry (association LCA) | EU primary footprint, electricity share, remelting and extrusion trends (snippet only; LCI tables not read) |
| W16-24 | AL Circle; ING Think; WEF | 2023–2026 | Energy-mix vs footprint articles; "Aluminium industry net-zero tracker 2024" | https://www.alcircle.com/news/why-is-energy-mix-the-decisive-factor-for-aluminiums-cradle-to-gate-footprint-115136 ; https://think.ing.com/downloads/pdf/article/green-aluminium-bundle-understanding-aluminiums-emissions ; https://weforum.org/publications/net-zero-industry-tracker-2024/aluminium-industry-net-zero-tracker-2024 | news / secondary | Footprint ranges by power source; renewable share of smelting electricity (snippet only) |
| W16-25 | Norsk Hydro | 2019 / 2020 | "Hydro launches greener brands"; "Recycled aluminium the new sought-after material in low-carbon construction" | https://hydro.com/en-US/media/news/2019/hydro-launches-greener-brands ; https://hydro.com/en/media/news/2020/recycled-aluminium-the-new-sought-after-material-in-low-carbon-construction | industry (producer claims) | CIRCAL and REDUXA footprint claims (snippet only) |
| W16-26 | Ball Corporation; Packaging Europe | 2022 | "Ball Corporation launches new, low carbon footprint aluminum aerosol can" (28 June 2022) | https://ball.mediaroom.com/2022-06-28-Ball-Corporation-Launches-New,-Low-Carbon-Footprint-Aluminum-Aerosol-Can | industry (producer claims) | Recycled content, footprint and lightweighting claims (snippet only) |
| W16-27 | Casting Source / Modern Casting (citing the Aluminum Association) | 2021 | "Minimizing the carbon footprint of A356 castings" | https://www.castingsource.com/node/1314 | industry (trade press) | Recycled-Al cradle-to-gate value (snippet only) |
| W16-28 | Raabe D., Ponge D., Uggowitzer P.J. et al. | 2022 | "Making sustainable aluminum by recycling scrap: The science of 'dirty' alloys", Prog. Mater. Sci. 128, 100947 | DOI 10.1016/j.pmatsci.2022.100947 | peer-reviewed (open-access review) | Abstract only (snippet only; full PDF download blocked) |
| W16-29 | Gaustad G., Olivetti E., Kirchain R. | 2012 | "Improving aluminum recycling: A survey of sorting and impurity removal technologies", Resour. Conserv. Recycl. 58, 79–87 | DOI 10.1016/j.resconrec.2011.10.010 | peer-reviewed | Abstract and press summaries (snippet only) |
| W16-30 | Løvik A.N., Müller D.B. | 2014 | "A material flow model for impurity accumulation in beverage can recycling systems", Light Metals 2014, 907–911 | DOI 10.1002/9781118888438.ch151 | peer-reviewed (conference) | Abstract and NTNU news (snippet only) |
| W16-31 | Stemper L., Tunes M.A., Tosone R., Uggowitzer P.J., Pogatscher S. | 2022 | "On the potential of aluminum crossover alloys", Prog. Mater. Sci. | via https://pureadmin.unileoben.ac.at (record "on-the-potential-of-aluminum-crossover-alloys") | peer-reviewed (review) | Bibliographic record and abstract (snippet only) |
| W16-32 | Samberger S. et al.; Materials at Extremes blog; AMAG | 2024–2025 | "Influence of solidification rate and impurity content on 5/7-crossover alloys" (Light Metals 2024); J. Manuf. Process. 2025 paper (title only) | https://link.springer.com/chapter/10.1007/978-3-031-50308-5_28 ; https://materialsatextremes.com/2025/05/02/unlocking-processability-of-recycled-crossover-aluminium-alloys/ ; https://www.amag-al4u.com/produkte/crossalloy/science | peer-reviewed (abstract) + blog | Fe/Si ratio and cooling-rate effects on Fe phases (snippet only) |
| W16-33 | Ball Corp. (inventors incl. J.L. Siles, S. Melancon) | 2017–2025 | US 10,584,402 B2 "Aluminum alloy slug for impact extrusion"; US 12,385,112 and US 9,663,846 "Impact extruded containers from recycled aluminum scrap"; EP 3141624 B1 | https://patents.google.com/patent/US10584402 ; https://image-ppubs.uspto.gov/dirsearch-public/print/downloadPdf/12385112 ; https://image-ppubs.uspto.gov/dirsearch-public/print/downloadPdf/9663846 ; https://data.epo.org/publication-server/rest/v1.2/patents/EP3141624NWB1/document.html | patent | Claim 1 window of US 12,385,112 and one EP example, as quoted in snippets (snippet only; claims of US 10,584,402 not seen) |
| W16-34 | USPTO publication (assignee not seen) | — | "Aluminum alloys and methods of making and use thereof" (Al–Ce, Fe-tolerant) | https://image-ppubs.uspto.gov/dirsearch-public/print/downloadPdf/12729416 | patent | Snippet on Al₁₀FeCe₂ and Fe tolerance (snippet only) |
| W16-35 | TMS ProgramMaster abstracts (authors not seen) | 2024–2025 | Abstracts on high-throughput design of Fe/Si-tolerant Al–Mg alloys and high-Mg/Fe-tolerant Al–Si alloys | https://programmaster.org/PM/PM.nsf/ApprovedAbstracts/BFA2438D46B954F185258B100066AD5D ; https://www.programmaster.org/PM/PM.nsf/ApprovedAbstracts/C9D6C7AB5050D7CC85258CC200616D4F | conference abstracts | Abstract snippets (snippet only) |
| W16-36 | Brunel University London repository | 2026 | Item on Sc / Al₃(Sc,Ti) and Fe/Si impurity tolerance in a cross-recycled alloy | https://bura.brunel.ac.uk/handle/2438/33337 | peer-reviewed / thesis (type unclear) | One-line snippet (snippet only) |
| W16-37 | European Parliament & Council (Annex II copy hosted by EIT RawMaterials) | 2024 | Regulation (EU) 2024/1252 (Critical Raw Materials Act), Annex II list of 34 CRMs | https://eitrawmaterials.eu/sites/default/files/2026-02/List%20of%2034%20Critical%20Raw%20Materials%20Annex%20II%20CRMA%202023.pdf ; EUR-Lex CELEX 32024R1252 (not reachable) | regulation | Annex II entries (c), (t), (ab), (ac) (snippet only) |
| W16-38 | UK Government | 2025 | Explanatory Memorandum on Regulation (EU) 2024/1252 | https://assets.publishing.service.gov.uk/media/680a2060532adcaaab3a273c/Final_CRMA_EM_Signed_PDF.pdf | official (UK govt) | Date of the regulation; EU magnesium import dependence (snippet only) |
| W16-39 | The Art of Service; Enviropass | 2024–2025 | Compliance guides to the CRMA (Annex I strategic list) | https://theartofservice.com/frameworks/eu-critical-raw-materials-act-regulation-eu-2024-1252 ; https://getenviropass.com/critical-raw-materials/ | secondary (commercial) | Annex I entries (snippet only, low reliability) |

Seen as titles only and not used for any claim: SECAT, *Emerging Trends in Aluminum Recycling: Reasons and Responses* (secat.net); Pedneault et al. 2023, *How much sorting is required for a circular low-carbon aluminum economy?* (J. Ind. Ecol. 27(3) 977–992); European Aluminium EPD *Mill finished aluminium sheet* (2026); a climatiq/ecoinvent dataset "Impact extrusion of aluminium – 1 stroke". These are priority reads (§6).

---

## 1. Recycling metallurgy: impurities, Fe and scrap-tolerant windows

### 1.1 Why impurities accumulate

- **Scrap volume and quality.** The amount of aluminium available for recycling is expected to roughly double by 2050. Much of it is post-consumer scrap with high levels of contaminating elements, and alloy design has to allow for this [W16-28].
- **Energy.** Remelting scrap needs only about 5 % of the energy of ore reduction [W16-28].
- **Raabe's research agenda.** The review covers how scrap-borne impurities affect precipitation (thermodynamics, kinetics, precipitate-free zones), casting microstructure and processing. Its goal is alloys with "the highest possible scrap fractions", including low-quality scrap [W16-28].
- **Problem elements.** Gaustad et al. list Si, Mg, Ni, Zn, Pb, Cr, Fe, Cu, V and Mn [W16-29].
  - Tramp elements are hard to remove from Al. Industry's most common remedy is dilution with primary metal [W16-29].
  - Many removal techniques exist, but most are difficult to retrofit into existing plants [W16-29].
- **Closed-loop can recycling** (Løvik & Müller, generic material-flow model) [W16-30]:
  - Fe, Ti and Pb can accumulate in closed loops [W16-30].
  - Raising the US can collection rate from about 54 % to 75 % could more than double impurity concentrations. This holds unless scrap treatment and remelting improve in parallel, or the scrap goes to other products [W16-30].
  - Higher collection rates take longer to reach steady state, and the steady-state concentration rises disproportionately [W16-30].
  - The authors had no actual impurity data for cans, because can-stock recipes are treated as trade secrets [W16-30].

**Table 1.1 — Impurities in post-consumer packaging scrap: origin and removability**

| Element | Typical origin in UBC / aerosol / mixed-packaging scrap | Removable in a remelt shop? | Main metallurgical effect in lean 3xxx/1xxx | Basis |
|---|---|---|---|---|
| Fe | Body/end alloys; steel valve cups, springs and tinplate in mixed packaging; tool wear | **No** (dilution only) | Fe-rich constituent intermetallics; formability and surface (§1.2) | Listed [W16-29]; accumulates [W16-30]; removal not practicable *(general knowledge)* |
| Si | Alloys; coatings, pigments, dirt | **No** | Shifts Fe phases toward α/β-AlFeSi; drives α-Al(Mn,Fe)Si dispersoids (RX retardation) | Listed [W16-29]; mechanisms [ch.02 §2.1, §2.5] |
| Mg | 5182 ends, 3104 bodies | Partly (chlorination/fluxing removes Mg, at a cost in dross and emissions) *(general knowledge)* | Solid-solution strengthening; MgO growth in annealing [ch.09 §3] | Listed [W16-29] |
| Mn | 3104/3004 bodies | **No** | Fe "neutraliser" (§1.3); dispersoids | Listed [W16-29] |
| Cu | 3104 bodies; mixed scrap | **No** | Strength; corrosion/lacquer compatibility (ch.09 deck) | Listed [W16-29] |
| Zn | Mixed scrap; galvanised steel | Partly in principle (vacuum distillation), rarely practised *(general knowledge)* | Mild solid-solution effect; electrochemical potential | Listed [W16-29] |
| Ni, Cr, V | Mixed/automotive scrap; Cr from 5xxx | **No** | Extra constituents and dispersoids; Cr retards RX | Listed [W16-29] |
| Ti | Grain refiner (TiB₂) recycled with every loop | **No** | Accumulates in closed loops; TiB₂ agglomerates are a surface/pinhole risk | Accumulation [W16-30] |
| Pb, Sn | Solders, tin coatings, free-machining alloys | **No** | Low-melting phases (hot shortness), regulatory limits for packaging | Pb accumulation [W16-30] |

### 1.2 Fe as the key problem: how Fe-rich intermetallics act

- **Nearly all Fe ends up in intermetallics.** The solid solubility of Fe in Al is ≤ 0.04–0.05 wt %, so in 1xxx/3xxx practically all Fe forms constituent particles [ch.02 §2.1].
- **Which phases form** depends on Fe/Si, Mn and cooling rate. The candidates are Al₃Fe, Al₆(Fe,Mn), α-Al₁₅(Fe,Mn)₃Si₂ / α-Al₈Fe₂Si and β-Al₅FeSi [ch.02 §1, §2].
  - β-Al₅FeSi is a hard monoclinic platelet (HV ≈ 5.8 GPa) [ch.02 §1].
  - Cubic α is the preferred form: it is compact ("Chinese script") and binds Fe, Si and Mn [ch.02 §9].
- **Fe/Si ratio and cooling rate** decide which Fe-phase transformations occur in recycled AlMgZn(Cu) crossover alloys [W16-32]:
  - One transformation helps rolling.
  - Another produces "hard-shell" particles that hinder processing [W16-32].
  - Fe and Si from recycled content form intermetallics that reduce formability [W16-32].
- **Primary (Fe,Mn)Al₆.** In 3xxx, coarse primary (Fe,Mn)Al₆ forms in the trough or sump when Fe + Mn exceeds about 2.0 % (3003) or 1.7 % (3004). Faster solidification raises these limits [ch.02 §2.7].
- **Why this matters for slugs** *(inference)*:
  - In backward impact extrusion of thin aerosol walls, coarse or plate-like constituents act as crack and tear initiators and as die-wear and surface-streak sources.
  - The constituent *size and shape*, not only the Fe content, sets the tolerable Fe.
  - That is why cooling rate (DC vs continuous casting) and homogenisation (Al₆(Mn,Fe) → α) matter as much as the chemistry.
  - No quantitative web data were retrieved linking Fe/Si content to slug formability, can-wall tearing or extrusion force (gap, §6).
- **Fe-tolerant alloy concepts found** (abstract level, none for packaging slugs):
  - **Al–Ce:** Al₁₀FeCe₂ forms and "neutralises" the harmful effect of high Fe, up to about 1 % Fe in recycled alloys. Si is to be kept controlled to avoid AlFeSi/AlCeSi phases that cost ductility [W16-34]. Ce is a rare earth (CRM issue, §4).
  - **High-throughput thermodynamic design** of an Al–Mg alloy family tolerating Fe and Si above 0.5 wt % with retained ductility; and an Al–Si casting alloy tolerant of high Mg and Fe, found by screening more than 300,000 chemistries with Scheil simulations [W16-35].
  - **Scandium:** Al₃(Sc,Ti) is studied for Fe/Si tolerance in a cross-recycled wrought alloy [W16-36]. Sc is a CRM (§4).

### 1.3 Mn/Fe ratio and Si control: "neutralising" Fe

- **Mn substitutes for Fe** in the Al₆(Mn,Fe) and α-Al₁₅(Fe,Mn)₃Si₂ lattices [ch.02 §2.4]:
  - Fe dissolves in Al₆Mn up to Al₁₂FeMn [ch.02 §2.4].
  - Al₃Fe can take up only about 4–5 % Mn [ch.02 §2.4].
  - Raising Mn at a given Fe therefore moves the constituent population from acicular Al₃Fe/β toward compact Al₆(Mn,Fe) and α [ch.02 §2.4–2.6] *(mechanism; no web quantification retrieved)*.
- **Mn:Fe rules of thumb.** A Mn:Fe ratio of about 0.5 is often quoted to convert β-Al₅FeSi to α in Al–Si *casting* alloys *(general knowledge, not verified this session; not established for wrought 3xxx)*. For lean 3xxx slugs the controlling limits are:
  - the Fe + Mn ceiling for primary (Fe,Mn)Al₆ [ch.02 §2.7];
  - the RX penalty of Mn in supersaturated solution and as α-dispersoids [ch.09 §9 item 3–5].
- **Keep Si low.** Si drives α-Al(Mn,Fe)Si dispersoid precipitation, and therefore Zener drag and slow, heating-rate-sensitive RX [ch.09 §9]. It also lowers the effective solidus and so the homogenisation ceiling [ch.02 §2.7]. The commercial scrap-based slug window below holds Si at 0.10–0.18 % [W16-33].
- **Fe/Si mass ratio as a phase selector:**
  - Al₈Fe₂Si (α) corresponds to Fe/Si ≈ 4.05 and Al₅FeSi (β) to ≈ 2.0 [ch.02 §2.2].
  - At high cooling rates Al₃Fe forms only when Fe:Si > 2 [ch.02 §2.2].
  - Crossover-alloy work confirms that Fe/Si ratio plus cooling rate select the transformation path [W16-32].

### 1.4 "Crossover" and "uni-alloy" concepts

- **Crossover alloys** (AlMgZn(Cu), "5/7 crossover") target the formability of 5xxx with the strength of 7xxx [W16-31, W16-32]:
  - They are designed to tolerate higher impurity levels [W16-32].
  - They avoid multi-material designs that hurt recyclability [W16-31].
  - Leoben/AMAG studied variants with different tramp-element contents and solidification rates, to check that they can be made from secondary raw materials [W16-32].
- **The "uni-alloy" (one-alloy-for-many-products) idea** was not found in the searches under that name (§6). For aerosol slugs the practical version is a **can-to-can (3104/3105 + 1xxx) blend** of the kind patented for impact-extruded containers (§1.5) [W16-33] *(inference)*.

### 1.5 Scrap-tolerant composition windows for lean 3xxx/1xxx slugs

**Table 1.2 — Composition windows (wt %).** The web patent window is set beside the in-house values reproduced in ch.09 §10, for comparison only. In-house values are *not* changed.

| Source | Si | Fe | Cu | Mn | Mg | Zn | Cr | Ti | Recycled content / note |
|---|---|---|---|---|---|---|---|---|---|
| US 12,385,112 claim 1 (Ball): slug 3–14 mm thick, Al ≈ 97.84–99.31 [W16-33] | 0.10–0.18 | 0.25–0.44 | not in retrieved claim | 0.18–0.61 | 0.05–0.17 | 0.03–0.09 | 0.02–0.10 | ≈ 0.01 | 20–60 % recycled Al mixed with prime. Dependent claims: recycled 3104/3105 with prime 1070/1050 [W16-33] |
| EP 3141624 example (Ball) [W16-33] | — | — | ≈ 0.09 | — | — | — | — | — | 40 % 3104 + 1070; each element "may be varied approximately 15 %" [W16-33] |
| Ball patent-family method [W16-33] | — | — | — | — | — | — | — | TiB added | Scrap of 3104, 3004, 3003, 3013, 3103 or 3105, blended with relatively pure Al, then TiB grain refiner [W16-33] |
| In-house AA3207 model input [ch.09 §10] | 0.15 | 0.35 | 0.09 | 0.45 | 0.15 | 0.01 | — | 0.015 | 100 % scrap route (ch.09 §7) |
| In-house 3102_RX_simulation model input [ch.09 §10] | 0.17 | 0.35 | 0.09 | 0.3 | 0.12 | — | — | — | — |
| In-house "Modified 3102" proposed window [ch.09 §10] | ≤ 0.15 | ≤ 0.45 | 0.05–0.10 | 1.10–1.30 | 0.25–0.35 | 0.10–0.15 | — | ≤ 0.05 | — |

- Practical evidence that scrap-based slugs work: Ball reports aerosol cans with up to 50 % recycled content and about 30 % lighter "ReAl" cans [W16-26].
- Ball has adapted its slug process to use post-consumer recycled aluminium or aluminium recovered from its own beverage-can operations [W16-26].
- No independent property data (UTS, elongation, extrusion force, wall-tear rate vs Fe/Si) were retrieved (§6).

### 1.6 Refining limits: what cannot be removed

- Removing tramp elements is challenging, and dilution with primary is the industry default [W16-29].
- Fe, Si, Cu, Mn, Ni, Cr, V and Ti cannot be removed economically in a conventional remelt shop. Mg, and partly Zn, Na, Ca, Li and H, can be lowered by fluxing, chlorination, degassing or distillation *(general knowledge; Gaustad et al. survey the options, but its full text was not read [W16-29])*.
- **Design consequence** *(inference)*: for a 100 %-scrap producer with **no primary to dilute with** (ch.09 §7), the alloy window *is* the scrap-mix mass balance. Fe, Si, Cu and Zn have to be tolerated by phase engineering (Mn, cooling rate, homogenisation) and by scrap sorting, not removed.

---

## 2. Carbon footprint

### 2.1 Reference values

**Table 2.1 — GHG intensity of aluminium (t CO₂e per t Al = kg CO₂e per kg)**

| Material / route | Value | Boundary / year | Source |
|---|---|---|---|
| Global primary aluminium | **15.1** | Mine to cast house, 2022 | [W16-21] |
| Global primary, typical cradle-to-gate range | 4.5–22 | Cradle-to-gate | [W16-22] |
| Primary by power source | < 4 (hydro) to > 20 (coal); a second source gives < 5 (renewables) to > 25 (coal) | Cradle-to-gate | [W16-24] |
| Global all aluminium (primary + recycled blend) | 10.04 (2023); 10.28 (2022) | Industry average; total about 1,116 Mt CO₂e; intensity −11.5 % since 2020 | [W16-20] |
| EU primary aluminium (European Aluminium) | **6.3** (2023); 6.7 (2015) | kg CO₂ per kg. Smelter electricity ≈ 70 % of the footprint; ≈ 60 % below the global average | [W16-23] |
| Recycled aluminium, global (IAI) | **0.52** | **Gate-to-gate**, processing only. Excludes emissions embodied in scrap. IAI: "should not be considered as the carbon footprint of recycled aluminium" | [W16-21] |
| Recycled, regional inputs to the IAI value | Europe 0.51 (2015), 0.44 (2018); North America 0.53 (2015); Japan 0.3 (2015, wrought only, excluded from the average) | Gate-to-gate | [W16-21] |
| GHG saving of recycling vs primary | 96.6 % global (90.4 % Canada to 97.4 % China) | Excludes scrap-embodied emissions | [W16-21] |
| Recycled aluminium (Aluminum Association) | 0.673 | Cradle-to-gate (different boundary from IAI) | [W16-27] |
| Hydro REDUXA (low-carbon primary) | ≤ 4.0 kg CO₂/kg | Producer claim, 2019–2020 | [W16-25] |
| Hydro CIRCAL 75R (≥ 75 % post-consumer scrap) | < 2.3 kg CO₂/kg | Producer claim, certified per release, 2019–2020 | [W16-25] |
| Ball aerosol can (up to 50 % recycled + hydro-smelted primary) | "half the carbon footprint of a standard can" | Ball internal LCA, 2022 | [W16-26] |

- **Process steps.** European Aluminium reports that remelting emissions fell 22 % and refining 4 % between 2015 and 2021, and extrusion GWP fell 44 % [W16-23].
- **Per-tonne factors for casting, rolling, annealing and slug blanking were not retrieved.** They are probably in the EPR 2024 LCI tables and the 2026 "Mill finished aluminium sheet" EPD, which were not read (§6).
- **Smelting electricity.** Hydropower and other renewables supply 39 % of the electricity used in smelting. Industry intensity fell 13.6 % from 2019 to 2023 [W16-24].

### 2.2 How scrap content changes the product footprint

**Table 2.2 — Illustrative metal footprint vs scrap share** *(recalc.)*

Assumptions:
- Cut-off approach: scrap enters burden-free.
- Metal footprint = (1 − s) × EF_primary + s × 0.52 [W16-21, W16-23].
- Excluded: dross/melt loss, alloying additions (Mn, Mg, Si metal), casting, rolling, annealing, blanking and transport.

| Scrap share s | With global primary (15.1) | With EU primary (6.3) |
|---|---|---|
| 0 % | 15.1 | 6.3 |
| 50 % | 7.8 | 3.4 |
| 75 % | 4.2 | 2.0 |
| 100 % | 0.52 | 0.52 |

- **The primary fraction dominates.** At 75 % scrap, the 25 % primary still contributes about 80–90 % of the metal footprint (3.8 of 4.2 with global primary; 1.6 of 2.0 with EU primary) *(recalc.)*.
- **The 100 %-scrap route** (ch.09 §7) therefore sits near the remelting floor, about 0.5 t CO₂e/t before semi-fabrication, under a cut-off rule [W16-21] *(inference)*. The IAI warns that this gate-to-gate value is not a full recycled-metal footprint, and the result depends on the LCA allocation method [W16-21].
- Hydro's CIRCAL 75R claim (< 2.3) is of the same order as the 75 %/EU-primary line once casting is added *(inference)*.

---

## 3. CBAM (EU Carbon Border Adjustment Mechanism)

All figures in this section were retrieved on **2026-10-12** from snippets. The legal texts on EUR-Lex could not be opened. Treat every date and value as "to be confirmed against the Official Journal".

### 3.1 Timeline and key numbers

**Table 3.1 — CBAM timeline and key parameters (retrieved 2026-10-12)**

| Item | Value / date | Source |
|---|---|---|
| Legal basis | Regulation (EU) 2023/956; consolidated version dated 2025-10-20 | [W16-01] |
| Transitional period (reporting only) | Ended 31 Dec 2025. Start 1 Oct 2023 *(general knowledge)*. Indirect emissions were reported separately | [W16-04] |
| Definitive period | From **1 Jan 2026** | [W16-04], [W16-05] |
| Simplification ("Omnibus") | Regulation (EU) 2025/2083. Political agreement 18 Jun 2025, adopted 29 Sep 2025, OJ 17 Oct 2025, in force 20 Oct 2025 (sources differ on publication/signature dates) | [W16-05] |
| De minimis | **≤ 50 t per importer per year**, aggregated over all CBAM goods (not electricity or hydrogen). Replaces the €150-per-consignment rule. Exceeding 50 t brings the whole year's imports into scope | [W16-05], [W16-06] |
| Authorised declarant | Applications filed by 31 Mar 2026 allow continued imports while pending | [W16-06] |
| Certificate sales | From **February 2027** (EY: 1 Feb 2027); 2026 costs must still be accrued | [W16-06], [W16-09] |
| Annual declaration and surrender | **30 Sept** of the following year (was 31 May). First one, covering 2026 imports, by 30 Sept 2027 | [W16-06] |
| Quarterly holding requirement | 50 % (was 80 %). Sources disagree whether it applies from 2026 or 2027 | [W16-06] |
| Certificate price basis | Quarterly in 2026: volume-weighted average of EU ETS auction clearing prices. **Weekly from 2027** | [W16-09] |
| CBAM certificate price 2026 | Q1 **€75.36**/t CO₂ (publ. 7 Apr 2026); Q2 **€75.28** (6 Jul 2026); Q3 **€82.32** (5 Oct 2026); Q4 due 4 Jan 2027 | [W16-09] |
| CBAM factor (phase-out of free allocation) | 2026 2.5 %; 2027 5 %; 2028 10 %; 2029 22.5 %; 2030 48.5 %; 2031 61 %; 2032 73.5 %; 2033 86 %; 2034 100 % | [W16-10] |
| Default values | Implementing Reg. (EU) 2025/2621 (adopted 16 Dec 2025, publ. 31 Dec 2025). Corrected by (EU) 2026/1740 (publ. 31 Jul 2026, applies from 1 Jan 2026) | [W16-07] |
| Default-value mark-up | +10 % (2026), +20 % (2027), +30 % (2028 on) | [W16-07] |
| Aluminium benchmarks (for the free-allocation deduction) | Primary **1.423** t CO₂/t (earlier draft 1.464). Secondary (> 50 % scrap) **0.091** (draft 0.139). Add-ons: +0.056 for intermediate products (bars, wire, plates, sheets); **+0.166 for end-of-chain products (containers, foil)**. **Leaked drafts, Dec 2025; final values not verified** | [W16-08] |
| Downstream extension | COM(2025) 989, 17 Dec 2025: about 180 products (Council GA about 200; EP about 457). Proposed start **1 Jan 2028**. Council GA 12 Jun 2026; EP position 15 Sep 2026 (464–50); first trilogue 20 Oct 2026. **Not law** | [W16-11], [W16-12], [W16-13] |

### 3.2 Scope for aluminium

- **Greenhouse gases.** Aluminium goods are listed against **CO₂ and perfluorocarbons (PFCs)** [W16-01].
- **Headings in Annex I** (per secondary list): 7601, 7603–7608, 7609 00 00, 7610, 7611 00 00, 7612, 7613 00 00, 7614, 7616 [W16-18].
  - The EUR-Lex snippets confirm 7612, 7613 00 00, 7614 and 7616 directly [W16-01].
- **Not covered:** 7602 (waste and scrap) and 7615 (table, kitchen and household articles) [W16-18].
- **Aerosol cans.** CN **7612 90 20**, "Containers of a kind used for aerosols, of aluminium", sits under heading 7612 [W16-17]. Imported aluminium aerosol cans are therefore CBAM goods [W16-01].
  - For the benchmark they fall in the "aluminium products" aggregated category (7612, 7613 00 00, 7614, 7616) [W16-02].
  - The reported end-of-chain add-on (+0.166) applies to containers [W16-08].
- **Slugs** (EN 570 product [W16-19]). No customs ruling was found:
  - A disc punched from strip is likely 7606 (plates/sheets/strip) or 7616 (other articles) *(general knowledge)*.
  - **Both headings are in Annex I** [W16-18], so imported slugs are very likely CBAM goods either way *(inference)*. Confirm with an EU Binding Tariff Information (BTI) search.

### 3.3 How embedded emissions are calculated

- **Direct emissions only.** Aluminium is an **Annex II good**, so from 2026 only *direct* emissions count; indirect electricity emissions are excluded [W16-01], [W16-03], [W16-04].
  - Cement and fertilisers are outside Annex II and count both [W16-04].
- **Precursors.** Complex goods carry the embedded emissions of their precursors. The guidance says this for iron and steel [W16-04].
  - For aluminium products the relevant precursor is unwrought aluminium (7601) *(inference; aluminium sector guidance not read)*.
- **Consequence** *(inference)*: electricity is about 70 % of the EU primary footprint [W16-23], and coal-based smelting reaches > 20 t CO₂e/t [W16-24]. CBAM prices only the anode/PFC/process part, a minority of the cradle-to-gate footprint.
  - European Aluminium wants indirect emissions to **stay out** of CBAM [W16-15].
- **Default values for CN 7601** (before mark-up):
  - India **1.87** t CO₂e/t [W16-07].
  - China **3** t (draft, per Argus) or **4.928** t (secondary page citing 2025/2621). **Conflicting, unverified** [W16-07].
  - No default for 7606 or 7612 was retrieved [W16-07].

### 3.4 Treatment of scrap and recycled content

| Scrap type in an imported good | Current treatment (definitive period, 2026) | Proposed (COM(2025) 989 / Council GA) | Source |
|---|---|---|---|
| Post-consumer scrap | **Zero embedded emissions** | Remains excluded (zero) | [W16-14], [W16-12], [W16-11] |
| Pre-consumer (process) scrap | Secondary sources disagree; some claim it already carries upstream emissions under 2025/2083 (low-reliability, unverified) | **Becomes a precursor**: its embedded emissions count | [W16-11], [W16-12] |
| Scrap itself as an import (CN 7602) | Not a CBAM good | — | [W16-18] |
