Repository: FinMetal-create/R-D-alloys

# R-D-alloys

A physical-metallurgy knowledge base for alloy R&D, aimed at designing alloys with the best achievable
combination of properties. The current focus is lean Al–Mn (3xxx) and 1xxx alloys processed into
impact-extrusion slugs for aerosol cans.

Built on 2026-10-12 from the user's Google Drive literature library (79 unique sources), their own R&D files,
and online research. Each chapter cites its sources (Drive links, URLs or DOIs) and marks inferences and
general knowledge explicitly.

File: knowledge/16-web-recycling-cbam-sustainable-alloy-design.md (part 2 of 2)
- Metal footprint = (1 − s) × EF_primary + s × 0.52 [W16-21, W16-23].
- Excluded: dross/melt loss, alloying additions (Mn, Mg, Si metal), casting, rolling, annealing, blanking and transport.
| Scrap share s | With global primary (15.1) | With EU primary (6.3) |
| Secondary aluminium benchmark | 0.091 t CO₂/t for metal > 50 % from scrap (leaked draft) | — | [W16-08] |

- **Scrap-content certification.** A practitioner guide names Delegated Regulation (EU) 2025/2551 for certifying scrap content and (EU) 2025/2547 for the aluminium methodology. **Not verified** [W16-07].
- **Industry objections:**
  - Hydro calls zero-rated post-consumer scrap a "loophole". It says the loophole lets almost 50 % of global aluminium evade CBAM costs and invites pre-consumer scrap to be declared as post-consumer [W16-14].
  - European Aluminium asks for **one default value for unwrought aluminium regardless of pre-/post-consumer scrap content**, based on the average primary emissions of the smelting country [W16-15].
  - Both are advocacy positions.

### 3.5 What a CBAM charge looks like per tonne (illustrative)

**Simplified obligation:** certificates per t = E − BM × (1 − CBAM factor), multiplied by the certificate price [W16-07], [W16-08], [W16-09], [W16-10].
- This ignores any further correction factors in the free-allocation adjustment *(not verified)*.

**Table 3.2 — Illustrative obligation** for unwrought primary aluminium imported at the **India default** E = 1.87 × (1 + mark-up), BM = 1.423 *(recalc.)*

| Year | E incl. mark-up | Deduction BM × (1 − factor) | Net t CO₂/t Al | € per t Al at €75.36 | € per t Al at €82.32 |
|---|---|---|---|---|---|
| 2026 | 2.057 | 1.387 | 0.670 | 50 | 55 |
| 2027 | 2.244 | 1.352 | 0.892 | 67 | 73 |
| 2028 | 2.431 | 1.281 | 1.150 | 87 | 95 |
| 2030 | 2.431 | 0.733 | 1.698 | 128 | 140 |
| 2034 | 2.431 | 0 | 2.431 | 183 | 200 |

- **Benchmark-level import** (E = BM = 1.423): about €2.7 per t in 2026 → €107 per t in 2034 at €75.36. That is the ×40 ratio that follows from the CBAM factor alone *(recalc.)*.
- **Default-value import** (above benchmark): the excess over the benchmark is charged in full from 2026, so the 2034/2026 ratio is only about ×3.6 at a constant price *(recalc.)*.

### 3.6 Implications for an EU slug producer

All points below are *(inference)* from the facts cited.

1. **Feedstock.** Scrap (7602) is not a CBAM good [W16-18]. A 100 %-scrap slug producer that buys only scrap has **no direct CBAM obligation** on its feedstock.
   - The obligation starts once it imports more than 50 t/yr of Annex I goods [W16-05], for example unwrought 7601 ingot, master-alloy ingot classed as 7601, or semis.
   - At that point it needs authorised-declarant status [W16-06].
2. **Imported secondary ingot** made from post-consumer scrap currently carries zero scrap emissions [W16-14]. Only the remelter's own direct emissions count, and these are small (gate-to-gate remelting is about 0.5 t CO₂e/t in total [W16-21]).
   - From 2028, pre-consumer scrap content may become a precursor [W16-11], [W16-12]. Imported ingot rich in process scrap would then cost more.
3. **Competitors' imports.** Non-EU aerosol cans (7612 90 20) [W16-17] and very likely non-EU slugs (7606/7616) [W16-18] are CBAM goods.
   - Importers pay on the precursor's direct emissions above the benchmark [W16-08], [W16-10]. This gives EU slug and can makers some protection that grows to 2034.
   - The protection is weak against non-EU products made from post-consumer scrap (zero-rated) [W16-14].
4. **Price linkage (indirect exposure).** EU primary prices include the CBAM cost. Process-scrap prices track primary, so scrap is likely to "face a comparable carbon cost" [W16-14]. This matches the in-house deck's point that EU recyclers face higher scrap prices (ch.09 §7).
5. **Scrap availability.** EU aluminium-scrap exports were reported at 1.257 Mt in 2024 (+51 % since 2019) and 1.27 Mt in 2025 [W16-16].
   - A proposed export duty (15 % in some reports) was reportedly **withdrawn in Sept 2026**. Waste Shipment Regulation restrictions on exports to non-OECD countries are expected from 2027 (one analysis says May 2027) [W16-16].
   - European Aluminium had asked for a duty of at least 30 % [W16-16].
   - These are secondary reports of mixed reliability. They bear directly on the feedstock security of a 100 %-scrap route.
6. **Exports.** No search covered export-side CBAM relief for EU exporters of slugs or cans. Not verified (§6).

---

## 4. EU Critical Raw Materials Act (CRMA)

- **Legal text.** Regulation (EU) **2024/1252** of 11 April 2024, published in the OJ on 3 May 2024 [W16-37], [W16-38].
- **Two lists.** Annex II lists **34 critical raw materials** (CRMs) [W16-37]. Annex I lists the **strategic raw materials** (SRMs), a subset with dedicated 2030 benchmarks *(general knowledge)*.

**Table 4.1 — CRMA status of Al-alloy-relevant materials (retrieved 2026-10-12)**

| Material | Annex II critical | Annex I strategic | Role in lean 3xxx/1xxx slugs | Source |
|---|---|---|---|---|
| Bauxite / alumina / aluminium | **Yes** (entry c) | Yes (secondary source; verify) | Base metal; every tonne of primary used for dilution draws on a CRM | [W16-37]; [W16-39] |
| Magnesium | **Yes** (entry t) | "Magnesium metal" yes (secondary; verify) | Mg 0.05–0.35 % in slug windows; virgin Mg additions. EU supply about 97 % from China | [W16-37]; [W16-39]; [W16-38] |
| Silicon metal | **Yes** (entry ac) | Yes (secondary; verify) | Not normally added to 3xxx/1xxx; arrives with scrap | [W16-37]; [W16-39] |
| Scandium | **Yes** (entry ab) | No | Fe/Si-tolerance research route (Al₃(Sc,Ti)) [W16-36]; not used in slugs | [W16-37]; [W16-39] |
| Manganese | Not verified this session (believed on Annex II; "battery-grade Mn" on Annex I) *(general knowledge)* | — | The main 3xxx addition and Fe neutraliser | — |
| Titanium metal; boron | Not verified *(general knowledge: both believed listed)* | — | TiB₂ grain refiner at ppm-to-0.01 % level [W16-33] | — |
| Light/heavy rare earths (Ce, La…) | Not verified *(general knowledge: LREE/HREE believed listed)* | — | Al–Ce Fe-tolerant route [W16-34] | — |
| Copper, nickel, vanadium, gallium, strontium | Not verified *(general knowledge)* | — | Tramp elements in scrap (Cu, Ni, V); Ga is a trace impurity in primary Al; Sr is a casting-alloy modifier, not used in slugs | — |

**Design implications** *(inference)*:
- **Use scrap-borne Mg and Mn rather than virgin additions.** UBC/3104 scrap brings Mg and Mn [W16-33] that would otherwise be bought as CRM magnesium and as manganese.
  - A window that *accepts* the scrap's Mg (within the MgO and RX limits of ch.09 §3, §9) cuts both CRM demand and the CO₂ of alloying additions.
- **Avoid Sc- and Ce-based Fe-tolerance routes for packaging.** Both elements are CRMs (Sc verified [W16-37]; Ce not verified). The cost and supply-risk case for a commodity slug is poor, even though the routes are technically interesting [W16-34], [W16-36].
- **Treat dilution with primary as a CRM draw, not a neutral step.** Aluminium itself is on the critical list [W16-37]. This adds to the CO₂ argument of §2.2.
- **Recycled content as a CRMA KPI.** The CRMA sets a recycling-capacity benchmark of 25 % of EU consumption by 2030 *(general knowledge; Article 5 not read)*. A 100 %-scrap slug route contributes to it for aluminium. Confirm before using in marketing.

---

## 5. Design levers for scrap-based 3xxx/1xxx slugs

**Table 5.1 — Levers.** Directions are mechanistic. Magnitudes are not quantified by the web sources unless cited.

| # | Lever | Mechanism | Expected direction | Trade-offs | Evidence |
|---|---|---|---|---|---|
| 1 | Set Fe/Si/Mn/Mg/Cu/Zn windows from a **scrap-mix mass balance**, not from primary-alloy habit | With no primary to dilute, the scrap mix fixes the chemistry | Realistic, stable windows; fewer off-spec heats | Needs scrap sampling and sorting; can-stock recipes are opaque | [W16-29], [W16-30]; ch.09 §7 Assessment |
| 2 | Accept Fe up to about 0.4–0.45 % with Si about 0.10–0.18 % | Commercial scrap-based slug windows use Fe 0.25–0.44 and Si 0.10–0.18 | Allows 20–60 %+ UBC-type scrap | Coarser constituent population; higher die wear and surface risk | [W16-33] |
| 3 | Keep **Mn high enough to bind Fe** in Al₆(Mn,Fe)/α, but below the RX and primary-phase limits (Fe + Mn < about 1.7–2.0 %) | Mn substitutes for Fe; compact phases replace Al₃Fe/β plates | Better formability and surface at a given Fe | More Mn means slower, heating-rate-sensitive RX and more α-dispersoid Zener drag | [ch.02 §2.4, §2.7]; [ch.09 §9] |
| 4 | Keep **Si low** (Fe/Si well above 2) | Avoids β-AlFeSi and limits α-Al(Mn,Fe)Si dispersoid density | Faster RX; fewer hard plates | Si is not removable, so it must be controlled through scrap sorting | [ch.02 §2.2]; [W16-32] |
| 5 | **Raise the cooling rate** (thinner DC, continuous or twin-roll casting) | Finer Fe constituents; higher primary-phase limits; changes Fe-phase selection | More Fe tolerated | Centreline segregation in TRC; capex | [ch.02 §2.7, §4]; [W16-32] |
| 6 | **Homogenise** to convert Al₆(Mn,Fe) to α and spheroidise constituents | Solid-state transformation; kinetics for 3102/3207 unknown | Better formability | Energy (CO₂) and time; may coarsen dispersoids | [ch.02 §10 item 1] (gap) |
| 7 | Use scrap-borne Mg/Mn; **avoid virgin Mg, Si-metal, Sc and Ce additions** | CRM demand and alloying CO₂ | Lower CRM exposure and footprint | Mg pick-up raises MgO risk in annealing (ch.09 §3) | [W16-37], [W16-38] |
| 8 | Cap Cr (scrap-borne); note the patent window includes Cr 0.02–0.10 | Cr forms dispersoids and retards RX | — | Higher RX temperature | [W16-33] |
| 9 | Grain refinement: TiB is used in the patent route. Ti accumulates in closed loops | Nucleation of the as-cast grain | Finer cast grain | Ti/TiB₂ build-up; agglomerates | [W16-33], [W16-30]; ch.08 §7 rule 20 |
| 10 | Track **post- vs pre-consumer** scrap provenance and certification | Pre-consumer scrap may become a CBAM precursor from 2028 | Keeps the CBAM/EPD position defensible | Admin cost | [W16-11], [W16-12], [W16-14] |

---

## 6. Relevance to in-house work (chapter 09)

- **ch.09 §7, "100 % scrap minimises CBAM exposure".** This is supported for *direct* CBAM obligations:
  - Scrap is not a CBAM good [W16-18].
  - Post-consumer scrap content is zero-rated in imports [W16-14].
  - The exposure is **indirect**, through EU primary and scrap price linkage [W16-14], and through scrap availability (export flows and WSR restrictions [W16-16]).
- **ch.09 §7, "$45/t (2026) → $308/t (2034)".** The deck's source is still unknown. With the reported 2026 inputs (India default, benchmark 1.423, €75–82 per t CO₂), Table 3.2 gives about €50–55 per t in 2026, close to the deck's first value. It gives €183–200 per t in 2034 at a constant price *(recalc.)*.
  - The deck's 2034 figure fits E = 2.431 t only if the carbon price is about 127 currency units per t CO₂ (308 / 2.431) *(recalc.)*. The deck uses $, while CBAM is priced in €.
  - The deck's assumptions still need to be obtained (ch.09 §11 Q10).
- **ch.09 §7 Assessment, "×40 ratio at constant carbon price".** This holds only for imports at benchmark-level intensity. For default-value imports it is about ×3.6, because the excess over the benchmark is charged in full from 2026 (§3.5, *recalc.*).
  - This is a flag on the chapter-09 assessment, not a change to the user's data.
- **ch.09 §7 Assessment, "only direct emissions covered (ext., verify)".** Confirmed at snippet level [W16-01], [W16-03], [W16-04].
- **ch.09 §7 deck, "95 % energy savings vs primary".** Consistent with IAI and Raabe: about 95 % energy, 96.6 % GHG gate-to-gate excluding scrap burden [W16-21], [W16-28].
- **ch.09 §10 compositions vs the Ball patent window (Table 1.2):**
  - The AA3207 model input (Si 0.15, Fe 0.35, Mn 0.45, Mg 0.15, Cu 0.09, Ti 0.015) lies **inside** the US 12,385,112 claim-1 ranges for Si, Fe, Mn and Mg [W16-33].
  - Its Zn (0.01) is below the claimed 0.03–0.09, and Cr is not specified in-house.
  - The 3102_RX_simulation input (Si 0.17, Fe 0.35, Mn 0.3, Mg 0.12) also falls inside the Si/Fe/Mn/Mg ranges.
  - The claim also requires 20–60 % recycled metal *mixed with prime*, which a 100 %-scrap route may not meet *(inference)*.
  - **Recommend a freedom-to-operate review** by patent counsel before marketing such slugs in jurisdictions where this family is in force (US; EP 3141624 status not checked).
  - The "modified 3102" (Mn 1.10–1.30, Mg 0.25–0.35) is outside this window.
- **ch.09 §11 Q9 (critical raw materials).** No CRM analysis existed in Drive. §4 is a first pass: Al, Mg, Si metal and Sc are confirmed critical [W16-37]; Mn, Ti, B and REE need verification.
- **ch.08 §6.3 / §8 item 4.** The TMS 2018 ToC items related to this topic are HTMP18 p.199 (dross/salt-slag recovery) and SUP18 p.359 (solute-dependent fluidity and hot tearing). Neither is an Fe-tolerance alloy-design paper.
  - The web literature above (Raabe [W16-28], Gaustad [W16-29], Løvik & Müller [W16-30], the crossover alloys [W16-31], [W16-32]) partly fills the gap ch.08 calls "largest", but only at abstract level.

---

## 7. Open questions / not verified

All regulatory items below are as retrieved on **2026-10-12**. CBAM was being renegotiated at that time (trilogue from 20 Oct 2026).

1. **Every source is snippet-only.** Network policy blocked EUR-Lex, the Commission, the IAI and the publisher repositories, and the web-search budget ran out.
   - **Action:** allow eur-lex.europa.eu, taxation-customs.ec.europa.eu, international-aluminium.org, european-aluminium.eu and repositum.tuwien.at (Raabe PDF), then re-verify Tables 1.2, 2.1, 3.1 and 4.1.
2. **CBAM Annex I list.** The full aluminium heading list (7601, 7603–7608, 7609, 7610, 7611, 7612, 7613, 7614, 7616) comes from a secondary helpdesk. Only 7612, 7613, 7614 and 7616 were seen in EUR-Lex snippets. Verify against the consolidated 2023/956 text (2025-10-20 version).
3. **Slug CN code** (7606 vs 7616 vs other). Check EU BTI rulings for "impact extrusion slugs".
4. **Benchmarks** 1.423 / 0.091 / +0.056 / +0.166 come from **leaked drafts** (Dec 2025) [W16-08]. Confirm the adopted values and the exact free-allocation-adjustment formula, including any correction factors.
5. **Default values.** The China 7601 figure conflicts (3 vs 4.928). No 7606 or 7612 default was found. The effect of correction 2026/1740 on aluminium was not checked [W16-07].
6. **Scrap treatment.** Is pre-consumer scrap already a precursor under 2025/2083 / 2025/2547, or only from 2028 under COM(2025) 989? Check the status of Delegated Reg. 2025/2551 (scrap certification) [W16-07], [W16-11], [W16-12].
7. **Quarterly holding of 50 %**: from 2026 or 2027? Is 1 Feb 2027 the legal start of certificate sales? [W16-06].
8. **Downstream extension.** Final product list, start date (1 Jan 2028 in all three positions per [W16-13]), export-side measures and any change to scrap rules after trilogue.
9. **Export side.** Any CBAM export adjustment or fund for EU exporters of slugs or cans? Not searched successfully.
10. **Scrap export measures.** Official status of the withdrawn duty and the WSR non-OECD restriction dates (2027 vs May 2027) [W16-16].
11. **IAI primary 2023/2024 value.** Only 2022 (15.1) and the all-aluminium value for 2023 (10.04) were retrieved. The IAI notes that its 2005–2018 datasets are not comparable with 2019+ [W16-22].
12. **Process-step factors** (DC or continuous casting, homogenisation, hot/cold rolling, batch annealing, slug blanking) in kg CO₂e/t. Read the European Aluminium EPR 2024 LCI tables and the "Mill finished aluminium sheet" EPD (2026).
13. **Quantitative Fe/Si property data** for 1xxx/3xxx slugs (elongation, r-value, extrusion force, wall-tear rate vs Fe, Si, Mn/Fe). Not retrieved. Priority reads:
    - the Raabe 2022 review full text [W16-28];
    - the Gaustad 2012 full text (removal technologies and limits) [W16-29];
    - the Løvik & Müller elements and steady-state values [W16-30];
    - the Samberger 2024–2025 crossover papers [W16-32];
    - claims of US 10,584,402 and US 9,663,846 [W16-33].
14. **"Uni-alloy" concept and Das' "recycling-friendly alloy" papers.** Not found in the searches. Needs a targeted search.
15. **CRMA Annex I and the rest of Annex II.** Mn, Ti, B, REE, Cu, Ni, V, Ga and Sr were not verified, nor were the Article 5 benchmarks (10 % extraction, 40 % processing, 25 % recycling, 65 % single-country cap; *general knowledge*). Also check whether the Commission has revised the lists since 2024.
16. **In-house inputs still needed** (from ch.09 §11 Q10): the deck's carbon-price, emission-intensity and FX assumptions; actual scrap-mix chemistry; tCO₂e/t of the user's slugs (remelt plus processing).
